Repository: Rrisinglight/pogopin

# pogopin

Lab work on a contact-matrix (scanning contact potentiometry) cell for welded joints.

- **`pogoscan/`** — Raspberry Pi 5 tool that reads an AD7705/TM7705 ADC module over SPI, records one averaged point per
  click on a 21×21 grid through a small web page, and renders the heatmap. Design notes and the implementation plan are in
  `pogoscan/docs/`. See `pogoscan/README.md` for wiring, settings, API and the systemd service.
- **`SCP papers/`** — English summaries (`summaries/`, one per paper, with `00 - INDEX.md` as the entry point) of the source
  papers on scanning contact potentiometry and related NDT methods, and the verified electronics-selection report
  (`10 - Measuring electronics selection for the SCP contact cell (verified research, 2026-09-17).md`). The papers
  themselves are copyrighted journal and patent PDFs and are not included; the index lists their titles and authors.

File: SCP papers/summaries/02 - Determination of Contact Potential Difference by the Kelvin Probe (Part I).md
# Determination of Contact Potential Difference by the Kelvin Probe (Part I). I. Basic Principles of Measurements

> **Source:** `Determination_of_Contact_Potential_Difference_by_the_Kelvin_Probe_(Part_I)_I._Basic_Principles_of_Me.pdf` · 10 pp. · Latvian Journal of Physics and Technical Sciences, 2016, N 2 · O. Vilitis, M. Rutkis, J. Busenberg, D. Merkulov
> **Original language:** EN · **ID:** DOI 10.1515/lpts-2016-0013

## Bibliographic data

- **Title:** DETERMINATION OF CONTACT POTENTIAL DIFFERENCE BY THE KELVIN PROBE (PART I) — I. BASIC PRINCIPLES OF MEASUREMENTS
- **Authors:** O. Vilitis¹, M. Rutkis¹, J. Busenberg¹, D. Merkulov²
- **Affiliations:** ¹ Institute of Solid State Physics, University of Latvia, Riga, LATVIA; ² Riga Technical University, Riga, LATVIA
- **Corresponding e-mail:** oskarsvil@gmail.com
- **Journal:** Latvian Journal of Physics and Technical Sciences, 2016, N 2, pp. 48–57
- **Section:** APPLIED PHYSICS
- **DOI:** 10.1515/lpts-2016-0013
- **Date given at end of the Latvian summary:** 18.01.2016
- **Structure:** Abstract · Keywords · 1. Introduction · 2. Basic principles underlying the measuring system · 3. Conclusions · References (14 items) · Latvian summary (*Kopsavilkums*)
- **Announced continuation:** Part 2 of the article, to appear "in one of the upcoming journals"

## Abstract

Determination of electric potential difference using the Kelvin probe, i.e. the vibrating capacitor technique, is one of the most sensitive measuring procedures in surface physics. Periodic modulation of the distance between the electrodes leads to changes in capacitance, thereby causing current to flow through the external circuit. The procedure of contactless, non-destructive determination of contact potential difference between an electrically conductive vibrating reference electrode and an electrically conductive sample is based on precise control measurement of the Kelvin current flowing through a capacitor.

The present research is devoted to creation of a new low-cost miniaturised measurement system to determine potential difference in real time and at high measurement resolution. Furthermore, using the electrode of a reference probe, the Kelvin method leads both to the indirect measurement of an electronic work function, or a contact potential of the sample, and of a surface potential for insulator-type samples.

In the article, the first part of the research — the basic principles and prerequisites for establishment of such a measurement system — is considered.

## Keywords

Kelvin probe, contact potential difference, surface potential.

## 1. Introduction

### 1.1 Volta's contact electricity and the Volta law of serial contacts

At the end of the 18th century A. Volta conducted experiments on metal pairs and discovered "contact electricity", which in modern language means the same as the **contact potential difference (CPD)** originating in the work-function difference of two dissimilar electro-conducting materials in contact.

Volta revealed [1] that if different metals are electrically connected in a sequential row and the temperature of all metals is equal, the potential difference between the two external metals of that row does not depend on the composition of the other metals in the line. This potential difference is also known as the **Volta potential**. If electrical contact is set between the outer end surfaces of the metals in the row, creating a closed loop, it follows from the Volta law of serial contacts that the electric driving force in this circuit equals zero and no current flows — unless the temperature of all metals composing the circuit is *not* equal (current does not flow as long as all temperatures are equal).

### 1.2 Energy-level explanation of the CPD

Electron energy-level diagrams (Fig. 1) are used to explain the occurrence of the contact potential difference.

Before being connected (Fig. 1a) the two metals are electrically neutral, and two metals having different work functions $\Phi_1$ and $\Phi_2$ share the same **local vacuum level** $E_v$. The work function $\Phi$ is defined as the minimum work needed to extract electrons from the Fermi level of a solid carrying a net charge [2], [3].

Upon short-circuiting (Fig. 1b) the electrons flow to the metal with the higher work function until uniform redistribution of electrons at the Fermi levels $E_{F1}$ and $E_{F2}$ of both metals is reached. This leads to the observation of the Volta (outer) potential difference $\Delta\Psi$, which is equivalent to the difference of the work functions of the two metals:

$$\Delta\Psi = (\Phi_1 - \Phi_2)/e \tag{1}$$

- $\Delta\Psi$ — Volta (outer) potential difference, i.e. the contact potential difference, V
- $\Phi_1, \Phi_2$ — work functions of metal 1 and metal 2, eV (energy units)
- $e$ — elementary charge, C

The resulting voltage $V_{CPD} = \Delta\Psi$ compensates the work-function difference by shifting the local vacuum level. (Fig. 1c, drawn for the biased/nulled state, labels the same quantity with the opposite sign convention, $\Delta\Psi = (\Phi_2 - \Phi_1)/e$, consistent with Eq. (3) below.)

Figure 1(c) demonstrates that the shift of the local vacuum level can be compensated by an external **"bucking voltage"** (sometimes spelled "backing voltage"):

$$V_B = -V_{CPD}$$

- $V_B$ — externally applied bucking (backing, compensating) voltage, V

Since the work function of metals is an intrinsic parameter, it remains constant after the connection of two different metals [4], while the electrochemical potential of electrons within both phases becomes identical.

If $V_B$ is chosen such that the electric field is eliminated (**the flat vacuum condition**), the Volta (outer) potential is

$$V_{CPD} = \Delta\Psi = (\Phi_1 - \Phi_2)/e$$

Here the potential $V_{CPD}$ in volts (V) is equal to the energy $(\Phi_1 - \Phi_2)$ in electron-volts (eV) divided by the elementary (proton/electron) charge $e$.

### 1.3 The Kelvin probe arrangement and the Fermi-level equilibrium model

Usually the measuring device with the Kelvin probe uses a metal (e.g. **gold**) as the probe, positioned within a short distance parallel to a flat sample material. If the sample is a conductor, the contact potential difference $\Delta\Psi$ is evaluated by Eq. (1). **The Kelvin method is based on the Fermi level equilibrium model.**

If the electrode of the Kelvin probe is a metal, the electron's exchange energy at the Fermi level inside the solid determines the bulk contribution of the main work function, defined as the minimum work needed to extract electrons from the Fermi level of a solid carrying no net charge [4]. It is accepted that the electron is removed to the end position (vacuum level) just outside the sample. In this case it can be assumed that the electrons inside the bulk of any conductor can move freely, the free electrons are located on the surface of the solid, the work function is mainly a **surface property**, and the CPD value is determined by Eq. (1).

### 1.4 Dependence of the measured CPD on surface conditions

The CPD between a sample and a probe (reference electrode) depends not only on the material work function but also on the **surface conditions**, such as contamination and deposition of a monolayer. Work is required for the electron to pass the barrier at the surface of a solid, which is made of:

- the **dipole layer** in the case of conductors;
- the **band bending** in the case of semiconductors.

This must be considered when studying materials at normal pressure **in moist air**, and when studying polycrystalline materials and insulators.

In semiconductors the Fermi level lies between the valence and conduction bands, and additional work is required to move the electron from the Fermi level to the conduction band.

If the sample is a metal or a semiconductor, charge may be formed not only at the sample surface but also **at the boundary between the sample and the conductive or semi-conductive substrate electrode**. Part of the charge can move through the sample volume, where sample polarisation and charge trapping (charge catching by the traps) are possible.

If insulators are involved, the measured value — apart from the chemical potential difference of the reference metal and the sample substrate metal — depends also on the insulator boundary surfaces and on the **thickness-dependent potential fall** on the insulator.

### 1.5 Decomposition of the work function

In all these cases a more common description of the work function is its presentation as the sum of the chemical work needed to transfer the electron from just outside the sample to the Fermi level ($\mu_e$, the chemical potential) and the electrostatic work to move an electron through the dipole layer ($\chi$, the dipole or surface potential), where $e$ is the elementary charge [4]:

$$\Phi = -\mu_e + e\cdot\chi \tag{2}$$

- $\Phi$ — electronic work function of the material, eV
- $\mu_e$ — chemical potential of the electron just inside the bulk, eV
- $\chi$ — dipole (surface) potential just outside the surface, V
- $e$ — elementary charge, C

The Kelvin capacitor's opposite materials (sample and gold reference) are connected to each other through the outer circuit, so that the electrochemical potentials of the electrons are in equilibrium. Therefore, the external potential difference at bucking voltage $V_B = 0$ (Fig. 1b) is [5]:

$$e(\Psi_1 - \Psi_2) = (\mu_{e1} - e\chi_1) - (\mu_{e2} - e\chi_2) = \Phi_2 - \Phi_1 \tag{3}$$

- $\Psi_1, \Psi_2$ — outer (Volta) potentials of materials 1 and 2, V
- $\mu_{e1}, \mu_{e2}$ — chemical potentials of the electrons in materials 1 and 2, eV
- $\chi_1, \chi_2$ — surface (dipole) potentials of materials 1 and 2, V

### 1.6 Contact potentials, surface potentials and work functions — distinguishing the measured quantities

In respect of the values measured by the Kelvin method it is important to distinguish whether the difference of **contact potentials**, the difference of **surface potentials**, or the difference of **work functions** is concerned [5]. These conceptualisations initially apply to **homogeneous surfaces**.

When one electrode of the Kelvin condenser is connected to the other, electron diffusion begins from the electrode material with the higher Fermi level to the material with the lower one. During level equalisation the electrical potential on the electrode with the lower Fermi level grows and decreases in the opposite case, so that the contact potential difference of the Kelvin condenser between the electrodes increases. Without this outer Volta potential, the potential leap — i.e. the electrical field — arises directly at the place where both condenser electrodes are connected, and it resists the process of electron diffusion. When this **inner** contact potential difference reaches a certain value, the electron diffusion stops and the Fermi levels of both electrode materials equalise. To let the electrical charge $e$ pass the phase boundary from the material "just inside the bulk" to one "outside the sample", it is necessary to do the work $e\chi$.

Thereby, the electronic work function $\Phi$ is the sum of the chemical potential just inside the bulk $\mu_e$ and the electrical potential outside the sample $\chi$, as in Eq. (2). The surface potential forms on the sample surface, but at a distance $l$ outside the surface it gradually decreases to zero, which is determined by the amount of free electrons compensating the charge carriers. The distance $l$ depends on the electrode material and on the presence of other surfaces and boundary phases, which could be located close enough to cause mutual influence — **ignoring this fact can lead to errors when interpreting measurement results**.

- For **metals**: the surface charge is compensated by the free electrons outside the material surface at a distance of some atomic diameters, forming a **few Å thick dipole layer**.
- For **semiconductors**: part of the compensating charge is located at an extended boundary layer of the space-charge zone; here the **Debye length $l = \delta_D$ can expand up to 1 μm** [5].

Therefore it is possible to split the work function into a purely chemical work $\mu_e$ and a purely electric work $e\chi$. On the other hand, it can also be divided into the difference of conduction and valence bands $E_C - E_F$, the band bending $eV_S$ and the electron affinity $\xi$ [5]:

$$\Phi = (E_C - E_F) - eV_S - \xi \tag{4}$$

- $E_C$ — conduction band edge energy, eV
- $E_F$ — Fermi level energy, eV
- $V_S$ — surface band bending potential, V
- $\xi$ — electron affinity, eV

### 1.7 The insulator case

Whereas for semiconductors the measured value of the contact potential difference of two materials can still be interpreted as a difference of two work functions, **this interpretation is not applicable to insulators**. For insulator samples without a chemical potential difference $\Delta\mu$ between the probe material and the insulator grounding metal, the measured potential difference $\Psi_{ISOL} - \Psi_{REF}$ also comprises the potentials on the insulator boundary surfaces $\chi_1, \chi_2$ and the thickness-dependent potential curve $V_S$ on the insulator [5]:

$$e(\Psi_{ISOL} - \Psi_{REF}) = (\mu_{eM} - e\chi_1 - e\chi_2 - V_S) - (\mu_{eREF} - e\chi_{REF}) = \Delta\mu - e(\chi_1 + \chi_2 + \chi_{REF}) - eV_S \tag{5}$$

- $\Psi_{ISOL}$ — outer potential of the insulator sample, V
- $\Psi_{REF}$ — outer potential of the reference electrode, V
- $\mu_{eM}$ — chemical potential of electrons in the sample substrate metal, eV
- $\mu_{eREF}$ — chemical potential of electrons in the reference electrode, eV
- $\chi_1, \chi_2$ — surface potentials on the two insulator boundary surfaces, V
- $\chi_{REF}$ — surface potential of the reference electrode, V
- $V_S$ — thickness-dependent potential fall (potential curve) on the insulator, V
- $\Delta\mu$ — chemical potential difference of probe material and insulator grounding metal, eV

### 1.8 Validity of Eq. (1) for the metal–semiconductor arrangement

It is worthwhile to examine the validity of relation (1) for a metal–semiconductor Kelvin probe arrangement in detail.

In an isolated semiconductor, the surface band bending is determined by the **free surface charge neutrality condition**

$$Q_{ss} + Q_{sc} = 0$$

- $Q_{ss}$ — net surface charge (per unit area)
- $Q_{sc}$ — net charge in the surface charge region (per unit area)

If a metal is connected to the back side of a semiconductor, a **MIS structure (metal–insulator–semiconductor)** is formed. It is then possible to analyse whether the semiconductor band bending — and thus its work function — is changed. The appropriate charge neutrality condition becomes

$$Q_m + Q_{ss} + Q_{sc} = 0$$

- $Q_m$ — charge density on the metal + insulator surface

The effect of $Q_m$ may be significant if the width of the capacitor gap is **not much larger than the width of the surface depletion region** [6]. Therefore the potential energy drop across the capacitor gap may be modified to

$$eV'_{CPD} = (\Phi'_1 - \Phi_2)$$

instead of $eV_{CPD} = (\Phi_1 - \Phi_2)$, where $\Phi'_1$ is the modified work function of the semiconductor.

**However, the magnitude of the external DC bias voltage $V_B$ required to discharge the capacitor remains equal and opposite to the real contact potential difference $V_{CPD}$ rather than to $V'_{CPD}$.** This happens because if the capacitor is discharged, $Q_m$ is by definition zero, the charge neutrality condition reduces to that of a free surface, and the semiconductor work function returns to its original value.

### 1.9 Historical development: Kelvin's null method and Zisman's vibrating capacitor

Nearly a hundred years passed after Volta had demonstrated contact "electricity" before **Lord Kelvin, in 1898** [7], discovered the possibility of measuring the CPD quantitatively. He used a condenser with plates of two different metals together with an electrometer; this was the first time the direct measurement of CPD was carried out by compensating the measured potential difference with a variable outer voltage source — the **null method**.

**Zisman first applied this principle in the form of the vibrating capacitor in 1932** [8], which, compared with a manual compensation arrangement, sped up CPD measurement several times; only then did the method become widely applied in practice. In this case the contact potential difference between the Kelvin probe and the conductive sample is equal to the applied compensation voltage.

### 1.10 Areas of application

Determination of the surface electric potential difference by the Kelvin probe (vibrating capacitor technique) is one of the most sensitive measuring procedures in surface physics. Kelvin probe force microscopes and scanning tunnelling microscopes have been modified to obtain high-resolution data of the electric surface potential distribution.

Due to its extremely high surface sensitivity, the method is used in many areas of modern chemistry and physics to measure and analyse the surface characteristics of: conductors, semiconductors, insulators, chemicals, biochemicals, photochemicals, chemical sensors, biosensors, biochemical microarrays, electronic image devices, micromachined devices, nanodevices, corroded materials, coatings, adsorbed materials, contaminated materials, oxides, thin films, liquid interfaces, self-assembling monolayers and others [9]. It is also applied to investigate **semiconductor doping** [10] and to study **energy-level alignment of conjugated polymers** deposited on various electrodes [11]. Further applications were provided to measure and analyse different organic molecules and thin films [12]. The method is also used for high-resistivity non-polar and polar molecules deposited on both **gold and ITO glass electrodes**; the voltage drop over the capacitor formed by an organic layer and reference electrode is given in [13].

## 2. Basic Principles Underlying the Measuring System

### 2.1 The Kelvin capacitor and its capacitance

The Kelvin method is one of the most commonly used for CPD measuring. This contactless, non-intrusive method is based on the traditional Kelvin probe (Fig. 2a) placed plane-parallel to the stationary sample electrode at a distance $d_0$, shaping a simple two-plate capacitor.

To measure the CPD, in accordance with the law of Volta's serial contacts, it is necessary to connect a variable voltage source $V_B$ and a series resistor $R_{IN}$ via an external circuit (Fig. 2a). Due to the difference in work functions of the different electrode materials, **the CPD must be measured in an open circuit**, i.e. using a dielectric such as vacuum or air between the surfaces of the inner plates, $V_{CPD} = \Delta\Psi$. To improve the resolution of a sample surface scan, **a small probe surface is required**.

The orientation of the Kelvin probe surface area with respect to the sample surface is analogous to a parallel-plate capacitor, whose capacitance $C$ is defined:

$$C = (\varepsilon_o \cdot \varepsilon_r \cdot A)/d_0 \tag{6}$$

- $C$ — capacitance of the Kelvin capacitor, F
- $\varepsilon_o$ — dielectric constant (vacuum permittivity), F/m
- $\varepsilon_r$ — relative dielectric constant of the gap medium; **for measurements in air or vacuum it is assumed to be 1**
- $A$ — area of the Kelvin probe, m²
- $d_0$ — distance between the plates, m

### 2.2 Charge on the Kelvin capacitor

If the voltage $V_{CPD}$ caused by the Kelvin condenser inner surface potentials is constant, the condenser is charged to charge $Q$:

$$Q = C \cdot V_{CPD} \tag{7}$$

- $Q$ — charge stored on the Kelvin capacitor, C

### 2.3 Vibration of the probe and the modulation factor

The Kelvin probe is stimulated into a **sinusoidal vibration** around the average distance $d_0$ between the Kelvin probe electrode and the sample surface, with amplitude $d_1$ (with the constraint $d_1 < d_0$) and angular frequency $\omega$ expressed in radians. The probe location changes with time:

$$d(t) = d_0 + d_1 \cdot \sin(\omega t) \tag{8}$$

- $d(t)$ — instantaneous probe–sample spacing, m
- $d_0$ — mean (average) spacing, m
- $d_1$ — vibration amplitude, m, with $d_1 < d_0$
- $\omega$ — angular vibration frequency, rad/s
- $t$ — time, s

The ratio of $d_1$ to $d_0$ characterises the amplitude of the current signal and is referred to as the **modulation factor** $m$:

$$m = d_1 / d_0 \tag{9}$$

- $m$ — dimensionless modulation factor (index of modulation)

### 2.4 The Kelvin (vibrating-capacitor) current

It follows from Eqs. (6) and (7) that the charge $Q$ changes along with changes of the Kelvin probe capacity, resulting in a change of current $i(t)$ in the outer circuit, which at bucking voltage $V_B = 0$ and $V_{CPD} \neq 0$ reproduces the current:

$$i(t) = dQ/dt = V_{CPD}\cdot dC/dt \tag{10}$$

- $i(t)$ — Kelvin current in the external circuit, A (the plotted values in Fig. 2b are of the order of picoamperes)

Substituting Eqs. (6)–(8) into Eq. (7), the current signal $i(t)$ is expressed as (reproduced exactly as printed in the paper):

$$i(t) = V_{CPD}\cdot \varepsilon_0 \cdot \varepsilon_r \cdot A \cdot [m\cdot\omega\cdot\cos(\omega t)] / [1 + m\cdot\sin(\omega t)^2] \tag{11}$$

- All symbols as defined above; the numerator carries the $m\omega\cos(\omega t)$ term produced by differentiating the time-varying gap, and the denominator carries the squared gap-modulation term that makes the waveform increasingly non-sinusoidal as $m$ grows.

### 2.5 The conventional nulling technique

In the conventional nulling technique [14], the variable bucking potential $V_B$ is adjusted until the Kelvin current vanishes, $i \to 0$. Then $V_B$ is equal and opposite to $V_{CPD}$, the electric field between the Kelvin capacitor electrodes is compensated, and the zero output signal is recorded, wherein the ac current in the Kelvin probe outer circuit drops to zero:

$$i(t) = (V_{CPD} + V_B)\cdot dC/dt = 0 \quad \text{if} \quad V_{CPD} = -V_B$$

Determination of the voltage $V_{CPD}$ caused by a contact potential difference on the vibrating electrode of the capacitor in systems with a Kelvin probe is associated with introducing the compensating voltage $V_B$ into the capacitor external circuit, at which the Kelvin current $i(t)$ disappears. In this case the absolute value of the signal $V_{CPD}$ comes into balance with the value of the voltage $V_B$, and the polarity of $V_{CPD}$ is opposite to the polarity of $V_B$.

### 2.6 Why null detection is difficult — the off-null algorithm

**The exact measurement of the equilibrium point $V_{CPD}$ is made more complex by the fact that in this region the signal-to-noise ratio reaches its minimum as $i(t) \to 0$, and the noise creates a biasing voltage, thereby causing measurement errors.**

Therefore, present conventional $V_{CPD}$ measuring systems use the **"off-null" algorithm**, where the Kelvin probe signal is measured at **two or more values of $V_B$**, for instance at high signal levels, and the balance point is obtained by **extrapolation**.

### 2.7 Disadvantages of the accurate nulling / off-null technique

The authors list the drawbacks of this accurate nulling technique:

- The statistical **linear correlation–regression analysis**, despite its high complexity in the case of an area scan with **a few hundred measurement points**, first of all requires completing a full set of all measurements.
- Consequently, **online (real-time) monitoring of the contact potential difference is not possible**, and the result of the measurement can be analysed only after the experiment is finished.
- Implementation of the modified off-null technique is generally associated with the need for a **PC with pre-installed extensive software** and use of an **external data acquisition digital control unit with a host-PC data acquisition system** housed in the PC system.
- This not only increases the extent and the weight of the measuring equipment, but also raises production costs and therefore **limits the wider use of the Kelvin probe**.

### 2.8 The proposed new approach

The authors indicate "a new and simple way that allows determining the contact potential difference by entering the **composite and time-varying bucking voltage** in the Kelvin probe measuring circuit."

The results of the experimental measurement system test for determination of the contact surface potential difference **in the range of +10,000 V up to –10.000 V** (as printed) have shown a **stable measurement resolution in the range of ± (1–2 mV)**. The details are deferred to Part 2 of the article, to be published in one of the upcoming journals.

## Figures

### Figure 1 — "Schematic representation of relationship between the contact potential difference (ΔΨ) and the work functions (Φ)" (p. 49, PDF page 2)

A three-panel electron energy-level (band) diagram for two metals M1 and M2, drawn against a vertical energy axis labelled **E** with an upward arrow at the left of panel (a). In every panel the two metals are drawn as filled rectangular blocks — M1 as a darker grey block, M2 as a lighter grey block — whose top edge (drawn as a heavy black bar) is the Fermi level of that metal. Dotted horizontal lines mark the vacuum levels and the Fermi levels, and double-headed vertical arrows mark energy offsets.

- **Panel (a) — the separated, electrically neutral state, labelled ΔΨ = 0.** A single common dotted horizontal line at the top marks the shared **local vacuum level $E_v$**. Two double-headed arrows drop from $E_v$ to the top of each block: the shorter one is labelled $\Phi_1$ (down to the Fermi level $E_{F1}$ of M1, which lies high), and the longer one is labelled $\Phi_2$ (down to the Fermi level $E_{F2}$ of M2, which lies lower). Between the two dotted Fermi-level lines a further double-headed arrow marks the work-function difference **ΔΦ**. The panel illustrates that before connection the vacuum levels coincide, the Fermi levels are offset by ΔΦ, and no outer potential difference exists (ΔΨ = 0).

- **Panel (b) — the short-circuited (electrically connected) state.** The two blocks are now drawn with their **Fermi levels aligned** on one common dotted line labelled $E_F$ — the equilibrium condition. The vacuum levels are correspondingly displaced: a dotted line slopes upward across the gap from the top of the $\Phi_1$ arrow on the M1 side to the higher vacuum level on the M2 side, and the vertical offset between the two vacuum levels is marked by a double-headed arrow labelled **$eV_{CPD}$**. Between the two blocks, a column of **"+" signs on the M1 face and a column of "−" signs on the M2 face** shows the charge that has accumulated on the facing surfaces of the two electrodes. At the bottom the two blocks are joined by a heavy conductor (the external short circuit), beneath which a horizontal arrow pointing from M1 toward M2 is labelled **e⁻**, indicating the direction of electron transfer. The panel illustrates that on connection electrons flow until the Fermi levels equalise, leaving the electrodes oppositely charged and producing the vacuum-level step $eV_{CPD}$.

- **Panel (c) — the externally biased / nulled state, headed ΔΨ = (Φ₂ − Φ₁)/e.** A single common dotted line at the top again marks a **flat (common) vacuum level**; the two work-function arrows $\Phi_1$ (to $E_{F1}$, high) and $\Phi_2$ (to $E_{F2}$, low) hang from it, and the offset between the two now-unequal Fermi levels is marked by a double-headed arrow labelled **$eV_{CPD}$**. In the external circuit at the bottom, M1 is connected through a **circular voltage-source symbol containing an upward arrow, labelled $V_B$**, and the return conductor runs to M2. The return conductor is marked with a small **×** (a break in the loop) accompanied by the annotation **$I_K \to 0$**, indicating the vanishing Kelvin current. Beneath the circuit two equations are printed: **$V_B = -V_{CPD}$** and **$V_{CPD} = \Delta\Psi$**. The panel thus illustrates the null condition: the applied bucking voltage restores the flat vacuum condition and the Kelvin current goes to zero.

### Figure 2 — "Schematic of the Kelvin probe input stage: a) variable applied bucking potential V_B source block with its control voltage V_Bcont, i – the current in Kelvin probe outer circuit R_IN, V_CPB [printed thus; V_CPD] – the contact potential difference between Kelvin condenser inner electrodes PROBE and SAMPLE, d₀ – the mean distance between the sample and the probe, d₁ – the amplitude of the probe vibration depending on time t expressed in vibration periods. b) The wave form of current i(t), see Eq. (11) for different values of modulation factor m. It illustrates the appearance of Kelvin probe signal oscillograms." (p. 53, PDF page 6)

- **Panel (a) — circuit schematic of the Kelvin probe input stage.** At the lower left a small grey rectangle labelled **PROBE** hangs above a long grey horizontal bar labelled **SAMPLE**; together they form the two plates of the Kelvin capacitor. A vertical double-headed arrow at the right edge of the probe, labelled **ω**, indicates the sinusoidal vertical vibration of the probe. Dotted horizontal construction lines and a dotted outline of the probe in its displaced position mark the excursion: the upward excursion is labelled **$d_1$** and the downward excursion is labelled **$d_1$** again, while the mean gap between the probe and the sample surface is labelled **$d_0$**. An upward arrow at the left, labelled **$V_{CPD}$**, marks the contact potential difference acting between the inner plate surfaces. The signal path: the probe's top contact runs upward by a conductor into a rectangular block, the **variable bucking-potential source**, which is driven from below by a control input arrow labelled **$V_{B\,cont}$**; an arrow entering the block from the right along the top is labelled **$V_B$**, and the annotation at the upper left states **$V_B = -V_{CPD}$**. From the right side of the block the conductor runs down through the series input resistor **$R_{IN}$** (drawn as a tall open rectangle) and back to the sample, which is connected to **ground** (earth symbol). On the conductor between the source block and $R_{IN}$ a small **×** with the annotation **$i \to 0$** marks the null condition of the outer-circuit current. The sample plate is grounded and the same ground node closes the loop through $R_{IN}$.

- **Panel (b) — computed waveforms of the Kelvin current.** A Cartesian plot with **vertical axis "i, pA"** ranging from **−1.5 to +1.5 pA** in steps of 0.5, and **horizontal axis "t/T"** (time in vibration periods) ranging from **0 to 2** with gridlines at 0, 0.25, 0.5, 0.75, 1, 1.25, 1.5, 1.75, 2. Three curves computed from Eq. (11) are shown, identified in a boxed legend: a **thick dark-blue curve for m = 0.2**, a **thin black curve for m = 0.4** and a **second thin black curve for m = 0.6**. The m = 0.2 curve is essentially sinusoidal with a small amplitude of about ±0.2 pA, crossing zero near t/T ≈ 0.25 and ≈ 0.75 within each period. As m increases, the amplitude grows strongly and the waveform becomes markedly **non-sinusoidal and asymmetric**: the m = 0.4 curve reaches roughly +0.55 pA and −0.55 pA, while the m = 0.6 curve reaches roughly +1.3 pA and −1.3 pA with sharp, narrow excursions — a steep negative spike just after t/T ≈ 0.6 followed by an abrupt rise through zero near t/T ≈ 0.75 to a narrow positive peak near t/T ≈ 0.85, with the same pattern repeating in the second period. The figure illustrates the appearance of real Kelvin probe signal oscillograms and the distortion introduced by large modulation factors.

## Tables

The article contains no tables.

## Key numerical values and experimental conditions

| Quantity | Value / condition as stated |
|---|---|
| Relative dielectric constant $\varepsilon_r$ of the capacitor gap | assumed to be **1** for measurements in air or vacuum |
| Vibration amplitude constraint | $d_1 < d_0$ |
| Modulation factor values plotted in Fig. 2b | **m = 0.2, m = 0.4, m = 0.6** |
| Kelvin current scale in Fig. 2b | **−1.5 pA to +1.5 pA** |
| Time axis in Fig. 2b | **t/T = 0 to 2** vibration periods |
| Dipole-layer thickness on metal surfaces | **a few Å** (free electrons compensate the surface charge at a distance of some atomic diameters) |
| Debye length in semiconductors | $l = \delta_D$ **can expand up to 1 μm** [5] |
| Null condition | $V_B = -V_{CPD}$, $i(t) \to 0$ |
| Off-null algorithm | signal measured at **two or more values of $V_B$**, balance point obtained by **extrapolation** |
| Area-scan scale motivating real-time operation | **a few hundred measurement points** |
| Tested CPD measurement range of the new system | **from +10,000 V up to –10.000 V** (as printed) |
| Measurement resolution achieved | **± (1–2 mV)**, stable |
| Probe material typically used | **metal, e.g. gold** |
| Electrodes used in the cited organic-film work [13] | **gold and ITO glass** |
| Historical dates | Volta 1800 [1]; **Lord Kelvin 1898** [7]; **Zisman 1932** [8] |
| Manuscript date | 18.01.2016 |

**Measurement conditions / error sources discussed by the authors**

- The CPD must be measured in an **open circuit**, with vacuum or air as the dielectric between the inner plates.
- **Small probe area** is required to improve the resolution of a surface scan.
- The measured CPD depends on **surface conditions** — contamination and monolayer deposition — not only on the bulk work function.
- Measurements at **normal pressure in moist air**, and on **polycrystalline materials and insulators**, require the surface barrier (dipole layer for conductors, band bending for semiconductors) to be taken into account.
- **Proximity of other surfaces and boundary phases** within the decay distance $l$ of the surface potential causes mutual influence; ignoring it leads to interpretation errors.
- In metal/semiconductor samples, **charge at the sample–substrate boundary**, charge motion through the sample volume, **sample polarisation and charge trapping** affect the result.
- For insulators, **boundary-surface potentials and the thickness-dependent potential fall** enter the measured value.
- In the **MIS arrangement**, $Q_m$ is significant when the capacitor gap width is not much larger than the surface depletion region width; this modifies the potential energy drop across the gap to $eV'_{CPD}$, although the discharging bias $V_B$ still equals $-V_{CPD}$.
- At the null point, the **signal-to-noise ratio is minimum** because $i(t) \to 0$, and noise creates a biasing voltage and hence measurement error.
- Conventional off-null implementations require a **PC with extensive pre-installed software plus an external data-acquisition digital control unit**, increasing bulk, weight and cost.

## Conclusions (as stated by the authors)

The basic characteristics and principles for determination of contact potential difference using the Kelvin probe and the preconditions for development of such a measurement system have been considered, namely:

- Under the conditions described, **the measured value is the difference between the outer potentials of the two materials of the Kelvin capacitor electrodes.** If these materials are metals or semiconductors, the measured value can be interpreted as a difference between the work functions of these materials. The charge can be formed not only at the sample surface, but also at the boundary between the sample and the conductive or semi-conductive substrate electrode. Part of the charge can move through the sample volume, where sample polarization and charge catching by the traps is possible. If insulators or semiconductors with low electrical conductivity are involved, the measured value — apart from the chemical potential difference of the reference metal and the sample substrate metal — also depends on the insulator boundary surfaces and the thickness-dependent potential fall on the insulator.
- **The main principles and conditions underlying the measuring systems and the assessment of their effectiveness** have been established.

The Latvian summary (*Kopsavilkums*) restates these points and adds that the authors have indicated a new and simple way of continuously determining the contact potential difference $V_{CPD}$ by regularly introducing a **composite, time-varying bucking voltage $V_B$** into the Kelvin probe measuring circuit (described in Part 2 of the article), and that experimental tests of the measuring system over the contact surface potential difference range from +10,000 V to −10.000 V showed a stable measurement resolution of ± (1–2 mV).

File: SCP papers/summaries/06 - Automation of Electrophysical Diagnostics in Physico-Mechanical Testing of Materials.md
# Automation of Electrophysical Diagnostics in Physico-Mechanical Testing of Materials

> **Source:** `Разработка и применение прибора электрофизической диагностики при физико-механических испытаниях материалов.pdf` · 4 pp. · rubric «Технические средства автоматизации» · A. A. Abu Ghazal, V. I. Surin, E. A. Shef (NRNU MEPhI), G. D. Bokuchava, I. V. Papushkin (FLNP JINR)
> **Original language:** RU
> **Printed title:** «Автоматизация электрофизической диагностики при физико-механических испытаниях материалов»
> **Filename title (differs):** «Разработка и применение прибора электрофизической диагностики при физико-механических испытаниях материалов»

## Bibliographic data

- **Printed title (RU):** «АВТОМАТИЗАЦИЯ ЭЛЕКТРОФИЗИЧЕСКОЙ ДИАГНОСТИКИ ПРИ ФИЗИКО-МЕХАНИЧЕСКИХ ИСПЫТАНИЯХ МАТЕРИАЛОВ»
- **English rendering:** "Automation of Electrophysical Diagnostics in Physico-Mechanical Testing of Materials"
- **Rubric:** «ТЕХНИЧЕСКИЕ СРЕДСТВА АВТОМАТИЗАЦИИ» — "Technical Means of Automation"
- **Journal:** «Автоматизация в промышленности» (Automation in Industry), issue of **February 2019**, pages **61–64**; publisher's web address printed in the page margins: Http://www.avtprom.ru
- **Authors and affiliations as printed on p. 64:**
  - **Abu Ghazal Ayman Ahed** (Абу Газал Айман Ахед) — Cand. Sc. (Engineering), assistant lecturer, NRNU MEPhI. E-mail: gazal.ayman@yandex.ru
  - **Surin Vitaly Ivanovich** (Сурин Виталий Иванович) — Cand. Sc. (Engineering), associate professor, NRNU MEPhI. E-mail: visconst@rambler.ru
  - **Shef Ekaterina Alexandrovna** (Шеф Екатерина Александровна) — student, NRNU MEPhI. E-mail: 1iakatia@mail.ru
  - **Bokuchava Gizo Dazmirovich** (Бокучава Гизо Дазмирович) — Cand. Sc. (Physics and Mathematics), head of sector, FLNP JINR. E-mail: gizo@nf.jinr.ru
  - **Papushkin Igor Viktorovich** (Папушкин Игорь Викторович) — engineer, FLNP JINR. E-mail: piv@nf.jinr.ru
- **Institutions:** НИЯУ МИФИ — National Research Nuclear University MEPhI (Moscow Engineering Physics Institute); ЛНФ ОИЯИ — Frank Laboratory of Neutron Physics of the Joint Institute for Nuclear Research (FLNP JINR), Dubna, Russia.
- **Structure as printed:** abstract and keywords; «Метод сканирующей контактной потенциометрии»; boxed instrument-specification panel; «Результаты эксперимента по методу сканирующей контактной потенциометрии»; «Метод дифракции тепловых нейтронов»; «Результаты эксперимента по методу дифракции тепловых нейтронов»; «Заключение»; a four-item reference list; author biographies.
- **Editorial matter:** page 4 of the article opens with a decorative epigraph — «Современные ученые не требуют чудес: они требуют экспериментов. — Лев Карсавин» ("Modern scientists do not demand miracles: they demand experiments." — Lev Karsavin). The lower half of page 64 carries an unrelated advertorial news item about VIST Group's automated underground-mining control system at the "Lunnoye" deposit; it is not part of this article and is not summarized here.

## Abstract

The paper reports the results of applying a **benchtop instrument for spectral analysis of functional electrophysical diagnostic signals, Spectroelph-FRR**. The instrument is intended to work together with **tensile testing machines that clamp specimens horizontally**. During materials testing, the **scanning transducer slides translationally in the horizontal direction along the specimen surface**. The informative electrical signal is generated **at the contact spots between the transducer and the object under test while the object is under load**; the surface of the mechanical contact itself constitutes the **sensing element of the electrophysical transducer**. The number of contact spots of the transducer is determined by the intensity of the contact interaction in the contact zone and by the processes taking place in that zone, and also depends substantially on changes in the **waviness and roughness** parameters. To investigate the **internal (residual) stresses** arising in the bulk of a specimen of steel **12Kh18N10T** (12Х18Н10Т), the **thermal-neutron diffraction method** was also used at the Frank Laboratory of Neutron Physics of the Joint Institute for Nuclear Research (Dubna, Russia).

## Keywords

Electrophysical diagnostics; physico-mechanical testing of materials; thermal-neutron diffraction method; scanning contact potentiometry method.

## 1. The scanning contact potentiometry method

Diagnostics of materials during physico-mechanical testing involves solving a number of difficult problems of **detecting and identifying structural defects at different stages of testing**, with the aim of determining the strength properties of the material and predicting its behaviour. Signals of electrophysical diagnostics carry a substantial amount of useful information about physical processes, changes in the structure of the material, the kinetics of fracture, and so on. The accumulation of deformation develops **in stages**, each stage being governed by particular mechanisms and contributing its own share to the overall process. Work on creating means and methods for processing electrophysical diagnostic signals pursues the goal of achieving reliable identification of the stages of accumulation of deformation damage leading to fracture, in order to understand more clearly the processes taking place and the possibility of influencing their development from outside.

The use of the **scanning contact potentiometry (SCP)** method opens up broad possibilities for studying, **in real time**, the surface distribution of stresses and strains, the mechanisms of plastic deformation, the stages of development of internal defects up to the fracture of the material, and other physical processes.

**Measurement principle.** The informative electrical signal is generated **at the contact spots between the transducer and the object under test while the latter is under load**; the surface of the mechanical contact thereby acts as the **sensing element of the electrophysical transducer**. The number of contact spots of the transducer is determined by the **intensity of the contact interaction in the contact zone** and by the processes occurring in that zone, and it also depends substantially on changes in the **waviness and roughness** parameters of the surface.

**Advantages of contact-potentiometry sensors** over the measuring devices of other non-destructive testing (NDT) methods, as listed by the authors:

- **Small mass and overall dimensions of the sensing elements**, a consequence of the small linear dimensions of the microcontacts that form;
- **High reliability and reproducibility** of the measurement results;
- **High immunity to interference and a low level of intrinsic noise**;
- **High fire safety** — the sensor designs contain no high-current circuits and no heated regions, so the measuring systems are fire-safe;
- **Low power level of the useful signal** and, consequently, **no sparking in the mechanical contacts**;
- The SCP method supports **multipoint and distributed measurements**, including the use of **frequency-time multiplexing of sensing elements** located at different sites on the object under test.

For processing the incoming data stream, **program codes for time-domain and spectral analysis** are used.

### 1.1 The Spectroelph-FRR instrument and its measuring system

Potentiometric measurements were performed with the **benchtop instrument Spectroelph-FRR**, designed for the spectral analysis of electrical signals [1]. The instrument works jointly with the **hardware–software complex of a mobile diagnostic system** hosted on an **Asus X554L laptop**.

For measurements in **automated detection mode**, a **programmable amplitude discriminator** of the measurement signals was developed, with an **adjustable amplitude-discrimination scale spanning 40 dB**. The discriminator cuts off signal amplitude values exceeding a preset level, which makes it possible to study the distribution of the surface electric potential **at different structural levels of the signal**. The **narrowband filter** allows the discriminator to be set by amplitude **starting from the level of tenths of a microvolt, with a step of 0.1 µV**; the **broadband** channel allows setting **from units up to tens of millivolts**. The measuring system runs under **Windows**; the **measurement sampling rate is 1 Hz**.

For the potentiometric measurements, sensors with **electrophysical transducers made of U10 steel (У10)** were used. The surface potential distribution was obtained **relative to the "ground" potential of the tensile testing machine**.

**Scanning kinematics.** During the tests, the scanning transducer **slides translationally in the horizontal direction along the specimen surface**. This motion is produced by a **screw (lead-screw) mechanism with a mechanical drive from a stepper motor**. The **carriage** carrying the electrophysical sensor translates along **two cylindrical guides**. **Three rotational bearings are used on each side** of the screw mechanism and of the guides. A **telescopic measuring rod** with the **needle-type transducer** is mounted on a **cantilever** and is pressed against the specimen surface by a **weight fixed on a coil spring**. The general appearance of the information-and-measurement system with the Spectroelph-FRR instrument is shown in Fig. 1.

**Signal chain.** The measuring system for electrophysical diagnostics and non-destructive testing consists of a **low-voltage input-signal amplifier** and a **microcontroller with a built-in ADC**. The precision ADC is integrated in a single package together with a **programmable pre-amplifier**. For the experiment, a **32-bit ADC ADS1262 from Texas Instruments** was chosen. At a **sampling rate of 2.5 SPS**, the ADC has a resolution of **23.5 noise-free bits**, which — with a **reference voltage of 2.5 V** and a **pre-amplification gain of about 30** — yields a **limiting resolution of ~7 nV**. The programmable gain makes it possible to widen the input-voltage range considerably. **Data transfer is over the SPI protocol.**

### 1.2 Specimens and loading conditions

**Cylindrical specimens of steel 12Kh18N10T (12Х18Н10Т), 85 mm long and 5 mm in diameter**, were manufactured by **milling from rolled stock** with subsequent **polishing of the working surface to a roughness Ra varying within 0.55–0.70 µm**.

The mechanical displacement of the sensor over the specimen surface was performed **automatically by the Spectroelph-FRR instrument** while the specimen was being **stretched on an LM-29 loading machine** [2, 3]. **At each load level the specimen was held for 2 hours**, during which **up to 20 measurement cycles** were carried out at a **linear scanning speed of 2.2 mm/s**.

## 2. Results of the experiment by the scanning contact potentiometry method

Recording of the difference of electric potentials on the specimen surface and the analysis of the diagnostic information were performed with the **ElphysLAB-IDS (ElphysLAB-ИДС) hardware–software complex**. The software component of the complex makes it possible to **process the incoming information remotely, build a database, and carry out the calculations required to visualize the results obtained and to formulate diagnoses**.

In the course of the experiment, the **increase of load was reflected in the potentiogram as changes in the colour pattern of the surface potential** (Fig. 2), caused by the influence of the mechanical stresses and by the **formation of dynamic roughness**. This was **particularly noticeable at loads exceeding the yield strength**. For the analysis of the measurement results, the **programmable amplitude discriminator with wide functional capabilities** was used.

In the **upper fragment of Fig. 2, at 400 MPa**, the process of **concentration of internal stresses in three regions of the specimen (regions 1, 2, 3)** is visible. On the **left and right sides** of the specimen, the stress concentration is related to the **shape of the specimen** — namely, to the **fillet at the transition from the diameter of the working part of the specimen to the diameter of the threaded part**; in the **centre**, it is related to the **largest effective stresses arising under tension**.

During plastic flow, **zones of strain localization** are formed, which is clearly visible **at a stress of 400 MPa**. At a **higher load**, the formation of a **local contraction, or neck**, begins.

## 3. The thermal-neutron diffraction method

At the **Frank Laboratory of Neutron Physics of the Joint Institute for Nuclear Research (Dubna)**, at the **long-pulse neutron source — the IBR-2 pulsed reactor** — a **specialized neutron Fourier stress diffractometer (FSD)** has been built and is in operation. It is intended for investigating **internal (residual) stresses in bulk industrial specimens and components** and for studying the **thermo-mechanical properties of structural materials**.

The **unique technique of neutron correlation time-of-flight diffractometry** [3, 4] — the use of a **fast Fourier chopper to modulate the intensity of the primary neutron beam** together with the **RTOF method of data accumulation** — makes it possible to obtain, on the Fourier stress diffractometer, diffraction spectra with the required resolution:

$$\frac{\Delta d}{d} \approx 2 \times 10^{-3} \quad \text{at} \quad 2\theta = 140^{\circ}$$

$$\frac{\Delta d}{d} \approx 4 \times 10^{-3} \quad \text{at} \quad 2\theta = \pm 90^{\circ}$$

where $d$ is the interplanar spacing (Å), $\Delta d$ is the width (uncertainty) of the measured interplanar spacing (Å), $\Delta d/d$ is the relative resolution of the diffractometer (dimensionless), and $2\theta$ is the scattering angle (degrees). This resolution is achieved **over a wide range of interplanar spacings**, which provides the accuracy needed to register **small shifts of the diffraction peaks and their broadenings**.

*(The paper contains no numbered display formulas; the two relations above are printed inline in the running text and are reproduced here in display form for legibility.)*

## 4. Results of the experiment by the thermal-neutron diffraction method

The neutron-diffraction experiments were performed on the **Fourier stress diffractometer at the IBR-2 pulsed reactor at FLNP JINR (Dubna)**. During the experiment, the **12Kh18N10T steel specimens under study were subjected to an external uniaxial tensile load in situ in the neutron beam** by means of the **LM-29 loading machine**. During the neutron experiment, **scanning contact potentiometry data were recorded independently and simultaneously with the diffraction spectra**.

The specimen was **loaded in the range 100–700 MPa, up to the formation of a noticeable neck**. The **last measurement was carried out at a reduced load of 650 MPa** in order to avoid fracture of the specimen.

The diffraction spectra were recorded by **detectors at scattering angles $2\theta = \pm 90^{\circ}$ at every value of the load on the specimen** (Fig. 3).

The measured spectra were processed by **profile analysis using the Rietveld method**, as a result of which the values of the **crystal-lattice parameters of the material** and the **parameters of diffraction-peak broadening** were obtained.

The diffraction peaks from the **initial austenitic steel corresponded to the cubic FCC lattice (space group $Fm\bar{3}m$)**. **With increasing degree of plastic deformation of the material, at loads above 650 MPa, the formation of the α′-martensite phase in the austenitic matrix was detected**; the neutron spectra then showed the appearance of diffraction peaks characteristic of the **cubic martensitic BCC lattice (space group $Im\bar{3}m$)**.

Analysis of the **intensities of the diffraction peaks in the spectra showed the presence of appreciable texture in the initial austenitic-steel specimen**; **strong texture is also observed in the martensite that formed**.

## Instrument specification — Spectroelph-FRR

Parameters printed in the boxed panel «Основные технические характеристики прибора Spectroelph-FRR» (p. 62):

| Parameter | Value |
|---|---|
| Material of the needle-type transducer (⌀2–3 mm) | Steel U7–U10 (У7–У10), GOST 1435-99 |
| Length of the measuring rod | 30 mm |
| Maximum / minimum sliding speed of the transducer over the specimen surface | 2.2 / 0.5 mm/s |
| Transducer sensitivity | 0.01 µV |

Parameters stated in the running text of the article:

| Parameter | Value |
|---|---|
| Instrument class | Benchtop instrument for spectral analysis of electrical signals [1] |
| Intended mating equipment | Tensile testing machines with horizontal specimen clamping (used here with the LM-29 loading machine) |
| Host computer | Asus X554L laptop carrying the mobile diagnostic system's hardware–software complex |
| Analogue front end | Low-voltage input-signal amplifier; microcontroller with built-in ADC; precision ADC integrated in one package with a programmable pre-amplifier |
| ADC | Texas Instruments ADS1262, 32-bit |
| ADC noise-free resolution | 23.5 noise-free bits at a 2.5 SPS sampling rate |
| ADC reference voltage | 2.5 V |
| Pre-amplification gain used | ≈30 |
| Limiting voltage resolution | ~7 nV |
| Digital interface | SPI |
| Measurement sampling rate (acquisition) | 1 Hz |
| Operating system | Windows |
| Amplitude discriminator | Programmable, adjustable discrimination scale over a 40 dB range; cuts off amplitudes above a preset level |
| Discriminator setting range — narrowband filter | From tenths of a microvolt, step 0.1 µV |
| Discriminator setting range — broadband filter | From units to tens of millivolts |
| Sensor transducer material used in the reported tests | U10 (У10) steel |
| Scanning drive | Lead-screw mechanism with mechanical drive from a stepper motor; carriage translating on two cylindrical guides; three rotational bearings on each side of the screw mechanism and of the guides |
| Transducer mounting and contact force | Telescopic measuring rod with needle-type transducer on a cantilever, pressed to the surface by a weight fixed on a coil spring |
| Reference potential | "Ground" potential of the tensile testing machine |
| Data-processing complex | ElphysLAB-IDS (ElphysLAB-ИДС) — remote processing, database formation, calculations for visualization and diagnosis |

## Figures

### Figure 1 — "Instrument for spectral analysis of electrophysical diagnostic signals Spectroelph-FRR and the information-and-measurement system for functional electrophysical diagnostics of materials and products" (p. 62)

A greyscale photograph of the complete benchtop setup standing on a laboratory table. In the left background stand rack-mounted laboratory instruments with rotary knobs; on the wall behind, two mains socket strips are visible. In the centre-left an open **Asus-class laptop** displays the acquisition software: the screen shows two stacked dark data panels (potentiogram/scan windows with a grid) and a left-hand control column, with circular indicators at the lower right of the screen.

In the foreground, to the right of the laptop, sits the **Spectroelph-FRR unit** — a dark rectangular chassis with a light metal top plate and a cooling fan visible on its front face. Mounted on the top plate is the **scanning mechanism**: a horizontal lead screw running left-to-right with an anti-backlash/bearing block at mid-span, flanked by **two cylindrical guide rods**, with light-coloured support blocks (the rotational bearings) bolted to the plate at both ends of the screw and of the guides. A **carriage** rides on this assembly and carries a long, slender **telescopic measuring rod** that projects horizontally to the right, out of the instrument body, and terminates in the **needle-type transducer holder** — a small clamped block at the free end of the rod.

To the right of the instrument, laboratory **stand-and-clamp fixtures** (heavy round-base stands with boss heads and clamps) hold the far end of the measuring rod and the specimen line in the horizontal position, mimicking the horizontal specimen mounting of the tensile testing machine. A thin white **signal cable** runs from the transducer end of the rod back over the instrument to the laptop; a separate black **mains/interface cable** runs from the laptop off to the left across the table. The photograph documents the mechanical layout described in the text: horizontal translation of the transducer, screw drive, two-guide carriage, cantilevered telescopic rod, and spring-loaded contact.

### Figure 2 — "Potentiogram of the surface of a 12Kh18N10 specimen previously tested at a load of 400 MPa. On the left, the vertical scale shows the number of measurement cycles; on the right, the applied stress and the value of the structural level of the signal" (p. 63)

A single rectangular greyscale contour map (a filled-contour "colour picture" of the surface potential, reproduced in greyscale in the journal).

- **Horizontal axis:** «время, с» — time, s, from **0 to 24 s**, with major ticks every 2 s. Because the transducer slides at a constant 2.2 mm/s, this time axis maps directly onto position along the specimen surface.
- **Vertical axis:** «циклы» — measurement cycles, from **0 to 20**, labelled every 5 cycles.
- **Top annotations:** the numerals **1, 2 and 3** mark the three regions of the specimen discussed in the text — region 1 occupying roughly the first third of the scan (≈0–8 s), region 2 the middle (≈8–16 s), region 3 the final third (≈16–24 s).

The map is built from about twenty successive scans stacked one above the other. In regions 1 and 2 the field is dominated by broad, smooth grey bands running roughly vertically (i.e. persisting from cycle to cycle at a fixed position along the specimen), interrupted by **isolated near-black spots** — the strongest potential extrema — located approximately at t ≈ 1 s (cycles 1–3), t ≈ 7 s (cycles 18–19), t ≈ 9–11 s (cycles 9–12), t ≈ 11 s (cycles 2–4) and t ≈ 13 s (cycle 0). These dark islands are the sites where the internal stresses concentrate. From roughly **t ≈ 15–16 s onward (region 3)** the texture changes character sharply: the broad bands break up into a **fine-grained, strongly striped pattern of alternating light and dark cells** repeating on a scale of 1–2 s along the time axis and of a few cycles along the vertical axis — the signature of the developing dynamic roughness and strain localization at this end of the specimen.

The caption states that the right-hand margin of the figure carries the applied stress and the structural level of the signal; in the printed reproduction only the left-hand cycle scale and the top region labels 1, 2, 3 are legible. The running text refers to "the upper fragment of Fig. 2 at 400 MPa", indicating that the original figure was a stack of such panels for successive loads, of which the printed version reproduces the one panel.

### Figure 3 — "Measured time-of-flight diffraction spectra from specimen No. 1 for the left AL (a) and right AR (b) detectors. Miller indices are given for the main peaks of austenite and of the martensite formed as a result of plastic deformation" (p. 63)

Two side-by-side line plots, each showing several **overlaid spectra** (the successive load steps), plotted as thin grey/black curves that almost coincide except in the peak regions.

- **Common axes:** horizontal — **d, Å**, spanning approximately **0.6 to 2.2 Å** with major ticks at 1.0, 1.5 and 2.0 Å; vertical — **Intensity, 10⁴ a.u.**, from **0 to about 12–13** (labelled every 2 units).
- **Labelling convention:** peaks marked **A(hkl)** in black belong to the FCC **austenite**; peaks marked **M(hkl)** in grey belong to the BCC **α′-martensite**.

**(a) Detector AL** (left detector). Labelled reflections, in order of increasing d: **A(400)** at ≈0.90 Å (height ≈2), **M(220)** at ≈0.91 Å (a weak grey shoulder beside it), **A(222)** at ≈1.04 Å (≈7), **A(311)** at ≈1.08 Å (≈8, the dominant peak of the mid-range group), **M(211)** at ≈1.17 Å (≈1), **A(220)** at ≈1.27 Å (≈1.4), **A(200)** at ≈1.79 Å (≈6.7), **M(110)** at ≈2.03 Å (≈5.2) and **A(111)** at ≈2.08 Å (≈11.8, the tallest peak in the plot). Below ≈0.9 Å a cluster of small unlabelled peaks sits on a flat background near zero; the background between 1.3 and 1.75 Å is essentially flat and featureless.

**(b) Detector AR** (right detector). The same reflections appear, but with **markedly different relative intensities**, which is the direct visual evidence of the texture reported in the text. Labelled reflections: **A(400)** at ≈0.90 Å (≈1.3), **A(222)** at ≈1.04 Å (≈2.7), **A(311)** at ≈1.08 Å (≈10), **M(211)** at ≈1.17 Å (≈4.9), **A(220)** at ≈1.27 Å (≈12.3, the tallest peak here — whereas in the AL detector A(220) is barely 1.4), **M(200)** at ≈1.43 Å (≈1.8, absent from the AL panel), **A(200)** at ≈1.79 Å (≈4.4), **M(110)** at ≈2.03 Å (≈1.5) and **A(111)** at ≈2.08 Å (≈4.9 — against ≈11.8 in AL). A group of small unlabelled peaks again occupies the region below 0.9 Å.

The systematic AL/AR intensity inversion for the same (hkl) reflections, together with the presence of the martensite peaks M(110), M(200), M(211) and M(220) that are absent from the initial austenitic material, is what the authors interpret as strong texture in both the parent austenite and the deformation-induced martensite.

## Tables

The article contains no numbered tables. The only tabulated material is the boxed panel of principal technical characteristics of the Spectroelph-FRR instrument on p. 62, reproduced in full in the "Instrument specification" section above.

## Key numerical values and experimental conditions

**Specimens**

- Material: steel **12Kh18N10T** (12Х18Н10Т), austenitic stainless steel; the Fig. 2 caption prints the grade as 12Х18Н10 (without the final Т).
- Geometry: **cylindrical, length 85 mm, diameter 5 mm**.
- Manufacture: **milled from rolled stock**, working surface subsequently **polished to Ra = 0.55–0.70 µm**.
- Specimen geometry feature relevant to the results: a **fillet at the transition from the working-part diameter to the threaded-part diameter** at each end.

**Electrophysical (SCP) measurements**

- Transducer: **needle type, ⌀2–3 mm**, material **steel U7–U10 (GOST 1435-99)**; the sensors actually used had transducers of **U10 steel**.
- **Measuring rod length: 30 mm**, telescopic, cantilever-mounted, pressed to the surface by a weight on a coil spring.
- **Sliding speed: maximum 2.2 mm/s, minimum 0.5 mm/s**; the reported tests were run at the **linear scanning speed of 2.2 mm/s**.
- **Transducer sensitivity: 0.01 µV.**
- **Hold time at each load: 2 hours**, with **up to 20 measurement cycles** per load.
- **Acquisition sampling rate: 1 Hz**; potentiogram time axis spanning **0–24 s** per scan, **0–20 cycles** per potentiogram.
- **Amplitude discrimination range: 40 dB**; narrowband setting from **tenths of a microvolt in steps of 0.1 µV**; broadband setting from **units to tens of millivolts**.
- **ADC:** Texas Instruments **ADS1262, 32-bit**; **2.5 SPS → 23.5 noise-free bits**; **Vref = 2.5 V**; **pre-amplifier gain ≈30**; **limiting resolution ≈7 nV**; **SPI** data transfer.
- Reference: potentials measured **relative to the "ground" potential of the tensile testing machine**.
- **Loading machine: LM-29.**
- Stress level illustrated in the potentiogram: **400 MPa** (above the yield strength; strain-localization zones clearly visible; necking begins at higher load).

**Neutron-diffraction measurements**

- Facility: **IBR-2 pulsed reactor**, long-pulse neutron source, **FLNP JINR, Dubna**; **Fourier stress diffractometer (FSD)**.
- Technique: **neutron correlation time-of-flight diffractometry** with a **fast Fourier chopper** modulating the primary-beam intensity and the **RTOF** data-accumulation method.
- Resolution: **Δd/d ≈ 2 × 10⁻³ at 2θ = 140°**; **Δd/d ≈ 4 × 10⁻³ at 2θ = ±90°**.
- Detector positions used in this experiment: **2θ = ±90°** (detectors AL and AR), a spectrum recorded **at every load value**.
- Loading: **uniaxial tension in situ in the neutron beam** on the **LM-29** machine, **load range 100–700 MPa**, up to the formation of a **noticeable neck**; **final measurement at a reduced load of 650 MPa** to avoid fracturing the specimen.
- Phases: initial **austenite, FCC, space group Fm3̄m**; **α′-martensite, BCC, space group Im3̄m**, detected **at loads above 650 MPa**.
- Data reduction: **Rietveld profile analysis**, yielding **crystal-lattice parameters** and **diffraction-peak broadening parameters**.
- Diffraction-spectrum ranges as plotted: **d ≈ 0.6–2.2 Å**, **intensity 0–~12 × 10⁴ a.u.**
- SCP data were recorded **independently and simultaneously** with the diffraction spectra during the neutron experiment.

## Conclusions (as stated by the authors)

1. The **scanning contact potentiometry method makes it possible, during tensile testing of 12Kh18N10T steel specimens, to detect the sites of plastic deformation**.
2. The use of the **amplitude-discrimination method when processing the results** makes it possible — **already in the elastic-deformation region and over the whole length of the specimen** — to identify the particular region at which the **neck subsequently formed** (that is, the region of plastic deformation).
3. In tensile tests of 12Kh18N10T steel specimens, **thermal-neutron diffraction revealed a change of the metal's structure (austenite/martensite) at the sites of plastic deformation**.

## Terminology notes

| Russian term | English term used in this summary |
|---|---|
| контактная разность потенциалов | contact potential difference (CPD) |
| работа выхода | work function |
| сканирующая контактная потенциометрия (СКП) | scanning contact potentiometry (SCP) |
| электрофизическая диагностика | electrophysical diagnostics |
| функциональная электрофизическая диагностика | functional electrophysical diagnostics |
| сканирующий преобразователь | scanning transducer |
| электрофизический преобразователь | electrophysical transducer |
| преобразователь игольчатого типа | needle-type transducer |
| пятно контакта | contact spot |
| зона контакта | contact zone |
| контактное взаимодействие | contact interaction |
| микроконтакт | microcontact |
| волнистость | waviness |
| шероховатость | roughness |
| динамическая шероховатость | dynamic roughness |
| разрывная испытательная машина | tensile testing machine |
| нагрузочная машина | loading machine |
| чувствительный элемент | sensing element |
| объект контроля | object under test |
| внутренние напряжения | internal (residual) stresses |
| эффективные напряжения | effective stresses |
| предел текучести | yield strength |
| пластическая деформация | plastic deformation |
| пластическое течение | plastic flow |
| зона локализации деформации | strain-localization zone |
| местное сужение, шейка | local contraction, neck |
| галтель | fillet |
| спектральный анализ | spectral analysis |
| спектральная плотность | spectral density |
| временной анализ | time-domain analysis |
| неразрушающий контроль | non-destructive testing (NDT) |
| потенциограмма | potentiogram |
| амплитудный дискриминатор | amplitude discriminator |
| амплитудная дискриминация | amplitude discrimination |
| узкополосный / широкополосный фильтр | narrowband / broadband filter |
| структурный уровень сигнала | structural level of the signal |
| информативный электрический сигнал | informative electrical signal |
| помехоустойчивость | immunity to interference |
| собственные шумы | intrinsic noise |
| пожаробезопасность | fire safety |
| искрение | sparking |
| частотно-временное мультиплексирование | frequency-time multiplexing |
| информационно-измерительная система | information-and-measurement system |
| программно-аппаратный комплекс | hardware–software complex |
| частота дискретизации | sampling rate |
| опорное напряжение | reference voltage |
| коэффициент предусиления / усиления | pre-amplification gain / gain |
| винтовой механизм | screw (lead-screw) mechanism |
| шаговый двигатель | stepper motor |
| каретка | carriage |
| цилиндрические направляющие | cylindrical guides |
| опора вращения | rotational bearing (support) |
| измерительная штанга телескопического типа | telescopic measuring rod |
| консоль | cantilever |
| винтовая пружина | coil spring |
| груз | weight (loading mass) |
| потенциал «массы» | "ground" potential |
| метод дифракции тепловых нейтронов | thermal-neutron diffraction method |
| фурье-стресс-дифрактометр | Fourier stress diffractometer |
| быстрый фурье-прерыватель | fast Fourier chopper |
| дифрактометрия по времени пролёта | time-of-flight diffractometry |
| корреляционная дифрактометрия | correlation diffractometry |
| импульсный реактор ИБР-2 | IBR-2 pulsed reactor |
| источник нейтронов с длинным импульсом | long-pulse neutron source |
| угол рассеяния | scattering angle |
| межплоскостное расстояние | interplanar spacing |
| уширение дифракционных пиков | diffraction-peak broadening |
| профильный анализ по методу Ритвельда | Rietveld profile analysis |
| параметры кристаллической решётки | crystal-lattice parameters |
| ГЦК-решётка | FCC (face-centred cubic) lattice |
| ОЦК-решётка | BCC (body-centred cubic) lattice |
| пр. гр. (пространственная группа) | space group |
| аустенит / аустенитная матрица | austenite / austenitic matrix |
| α′-мартенсит | α′-martensite |
| текстура | texture |
| индексы Миллера | Miller indices |
| прокат | rolled stock |
| фрезерование | milling |
| настольный прибор | benchtop instrument |

**Alloy and steel grades (Cyrillic → Latin transliteration):** 12Х18Н10Т → **12Kh18N10T** (austenitic stainless steel; the Fig. 2 caption prints 12Х18Н10 → 12Kh18N10); У7–У10 → **U7–U10** (carbon tool steel, GOST 1435-99); У10 → **U10**.

**Abbreviations:** СКП → SCP (scanning contact potentiometry); НИЯУ МИФИ → NRNU MEPhI; ЛНФ ОИЯИ → FLNP JINR; ИБР-2 → IBR-2; FSD → Fourier stress diffractometer; RTOF → reverse time-of-flight (data-accumulation method); SPS → samples per second; SPI → Serial Peripheral Interface; ElphysLAB-ИДС → ElphysLAB-IDS.
