Repository: Rrisinglight/pogopin

# pogopin

Lab work on a contact-matrix (scanning contact potentiometry) cell for welded joints.

- **`pogoscan/`** — Raspberry Pi 5 tool that reads an AD7705/TM7705 ADC module over SPI, records one averaged point per
  click on a 21×21 grid through a small web page, and renders the heatmap. Design notes and the implementation plan are in
  `pogoscan/docs/`. See `pogoscan/README.md` for wiring, settings, API and the systemd service.
- **`SCP papers/`** — English summaries (`summaries/`, one per paper, with `00 - INDEX.md` as the entry point) of the source
  papers on scanning contact potentiometry and related NDT methods, and the verified electronics-selection report

File: SCP papers/summaries/08 - Review of Welded Joint Quality Control Methods.md
# Review of Welded Joint Quality Control Methods

> **Source:** `Обзор методов контроля качества сварных соединений.pdf` · 3 pp. (extract) · Труды Международного симпозиума «Надёжность и качество» (Proc. Int. Symposium "Reliability and Quality"), 2017, vol. 2 · Таланин А.А., Мазанов А.М., Закалюкина Л.А., Шамионов М.С., Баннов В.Я. (A. A. Talanin, A. M. Mazanov, L. A. Zakalyukina, M. S. Shamionov, V. Ya. Bannov)
> **Original language:** RU · **ID:** УДК 623.4:621.396
> **Original title:** «Обзор методов контроля качества сварных соединений»
> **Note:** The source PDF is a proceedings extract; pages 1 and 3 contain fragments of two unrelated articles (multilayer PCB manufacturing; audio dynamics processing). Only the span between `УДК 623.4:621.396` and the following `УДК 519.17: 621.396` is summarized here.

## Bibliographic data

- **Authors as printed:** Таланин А.А., Мазанов А.М., Закалюкина Л.А., Шамионов М.С., Баннов В.Я.
- **Affiliation:** ФГБОУ ВО «Пензенский государственный университет», Пенза, Россия — Penza State University, Penza, Russia (all five authors, single affiliation).
- **Venue:** Труды Международного симпозиума «Надёжность и качество», 2017, том 2 (Proceedings of the International Symposium "Reliability and Quality", 2017, vol. 2).
- **Pagination in the volume:** the article body occupies pp. 186–187; its reference list continues onto p. 188.
- **UDC classifier:** 623.4:621.396.
- **Structure:** a short abstract and keyword block followed by continuous prose with no numbered headings; the eight inspection methods are introduced one after another in the order listed in the abstract. The article contains no figures, no tables, no equations and no separate conclusions heading.

## Abstract

*(Translation of the authors' own abstract.)*

The article describes the methods of welded-joint quality control existing today and their essence. It examines the visual method, the method of radiographic transillumination of welded joints, the ultrasonic method, the kerosene-test method, the magnetographic method, the method of fluorescent and dye-penetrant flaw detection, the chemical-reaction method, and the method of hydraulic testing.

## Keywords

Inspection methods (методы контроля), welded joints (сварные соединения), defects (дефекты).

## 1. Visual inspection (external examination)

Any inspection of welded joints begins with an external examination, by means of which it is possible to reveal not only external defects but also some internal ones [1-4]. For example, differing height and width of the weld seam and unevenness of the ripple folds indicate frequent breaks of the arc, whose consequence is lack of fusion.

**Surface preparation before examination.** The seams are thoroughly cleaned of slag, scale and metal spatter. More thorough cleaning — in the form of washing the seam with alcohol and etching with a **10 % nitric acid solution** — gives the seam a matt surface on which fine cracks and pores are easier to notice. After the acid has been used, it must not be forgotten to remove it with alcohol to avoid corrosive attack on the metal.

**Defects revealed.** Visual inspection of welded joints reveals, first of all, external defects: geometric deviations of the seam (height, width, fillet leg), external pores and cracks, undercuts, lack of fusion, and overlaps.

**Aids.** For effective inspection, supplementary local illumination and a magnifier of **5–10× magnification** are used. The magnifier is a very useful instrument in this case: it helps to reveal many defects that cannot be examined with the naked eye — fine hairline cracks emerging at the surface, burnt metal, barely visible undercuts. It also makes it possible to track how a particular crack behaves in service — whether it is growing or not.

**Measurement.** During external examination, measuring instruments are also used to gauge the geometric parameters of the welded joint and of the defects: a vernier caliper, a ruler, and various templates/gauges [5-8].

## 2. Radiographic transillumination of welded joints

This method is based on the ability of X-rays or gamma rays to penetrate through the thickness of the metal, acting on a sensitive photographic film, photographic paper, or a selenium plate applied to the seam from the opposite side. At places where there are pores, slag inclusions or lack of fusion, darker spots are formed on the film (plate).

**Detection capability.** X-ray transillumination reveals defects in metal **up to 60 mm thick**, of size **0.5–3 % of the metal thickness**; gamma transillumination — in metal **up to 100 mm thick**, of size **2–5 %**.

**Stated blind spots.** Transillumination does not permit the detection of cracks if they are located at an angle of **not more than 5° to the direction of the central beam**, and likewise does not reveal lack of fusion in the form of sticking-together of the welded metals **without a gas or slag interlayer**.

**Escalation procedure on finding defects.** If impermissible defects are found in a seam, a **doubled number** of seams (joints) is transilluminated. If defects are found again, **all** seams welded by that particular welder are transilluminated. The defects revealed are removed, the seams are re-welded, and they are transilluminated again.

**Reference radiographs.** For assessing seam quality it is recommended to have reference radiographs with characteristic defects for thicknesses of **8–12, 14–20, 30–50 and 60–100 mm**. Albums of reference radiographs are approved by the inspectorate of **Gosgortekhnadzor** and by the administration and are an inalienable part of the technical specifications for the acceptance of products.

## 3. Ultrasonic method

The ultrasonic method is based on the differing reflection of a directed beam of high-frequency sonic oscillations (**0.8–2.5 MHz**) from the metal (the weld seam) and from the defects present in it in the form of discontinuities [9-12]. It is applied to the inspection of weld seams in steels and non-ferrous metals.

**Instrumentation chain.** To obtain ultrasonic waves, piezoelectric plates of **quartz or barium titanate** are used, which are inserted into holder-probes. The reflected oscillations are picked up by a search unit, converted into electrical pulses, fed to an amplifier, and reproduced by an indicator.

**Acoustic coupling.** To ensure acoustic contact, the surface of the article at the point of inspection is abundantly covered with oil (**autol grades 6, 8, 18; compressor oil, and so on**).

**Limiting sensitivity** (expressed as the smallest detectable defect area):

- metal thickness **up to 10 mm** — **0.2–2.5 mm²**;
- **over 10 up to 50 mm** — **2–7 mm²**;
- **over 50 up to 150 mm** — **3.5–15 mm²**.

## 4. Kerosene test

One of the simplest and most accessible methods is the kerosene test. It serves to determine the density (leak-tightness) of weld seams on metal **up to 10 mm thick**. The kerosene test detects defects of size **0.1 mm and above**.

**Procedure.** The side of the seam accessible for examination is covered with an aqueous suspension of **chalk or kaolin** and dried. The opposite side is wetted **2–3 times** with kerosene. Permeability is detected by greasy yellow spots on the surface covered with chalk or kaolin.

**Hold times and acceleration.** The duration of the test is **not less than 4 h at positive temperature** and **not less than 8 h at a temperature below 0 °C**. If the seams are heated to **50–60 °C**, the process is accelerated to **1.5–2 h**. It can also be accelerated by blowing the seams with compressed air from the kerosene side, or by creating a vacuum.

## 5. Magnetographic method

Magnetographic inspection is based on the detection of **leakage (stray) fields** that are formed at the locations of defects when the inspected articles are magnetized. The leakage fields are recorded on an **elastic magnetic tape** pressed tightly against the surface of the seam [13-15]. The recording is made on a flaw detector, or it is read off.

**Defects revealed.** Surface and sub-surface macrocracks, lack of fusion, pores and slag inclusions **at a depth of 2–7 %** in metal **4–12 mm thick**.

**Defects revealed less distinctly.** Pores of rounded shape, wide lack-of-fusion zones (**2.5–3 mm**), and transverse cracks whose direction coincides with the direction of the magnetic flux.

**Verification and rate.** In a number of cases the results of magnetic inspection are verified by transillumination. The productivity of the method is **5–6 m/min**.

## 6. Fluorescent (luminescent) and dye-penetrant (colour) flaw detection

The principle of operation consists in introducing into the cavity of the defect a **fluorescing solution** or a **bright-red penetrating liquid**, which is subsequently removed from the surface [16-18].

**Fluorescent variant.** Under the action of **ultraviolet rays**, a visible glow occurs from the solution adsorbed out of the defect cavity.

**Colour variant.** In dye-penetrant flaw detection, defects are revealed with a **white developing paint** (against the white background there appears a red pattern corresponding to the shape of the defect).

**Scope.** With the help of these methods, surface defects are revealed — chiefly cracks in various welded joints, including those made of **non-magnetic steels, non-ferrous metals and alloys**.

## 7. Density inspection by the chemical-reaction method

The essence of the method is that a **4 % phenolphthalein solution** is applied to the outer seam of metal **up to 16 mm thick**, or gauze impregnated with a **5 % silver nitrate solution** is laid onto it. Air mixed with **ammonia** is pumped into the article (the ammonia is obtained from a cylinder of liquefied gas).

**Indication.** At places of local leaks the phenolphthalein is coloured **bright red**, and the silver nitrate **silvery-black**.

**Preparation.** Before the test, thorough cleaning of the seam from contamination and slag is required.

## 8. Hydraulic (pressure) testing

The hydraulic test is carried out by filling with water in order to test the **strength and density** of vertical tanks, gasholders and other vessels with a wall thickness of **not more than 10 mm**.

**Filling test.** The water is poured in to the **full height of the vessel** and held for **not less than 2 h**.

**Jet test.** The welds of open vessels are subjected to a jet from a hose with a fire nozzle (**outlet orifice diameter 15–30 mm**) at a pressure **not below 1 atm (0.1 MPa)**.

**Test with additional hydrostatic pressure.** The additional pressure is created in a closed vessel filled with water by means of a **head (pressure) tube of diameter not less than 30 mm**, and also by a hydraulic pump. The magnitude of the pressure is determined according to the technical specifications and the rules of **Kotlonadzor**.

**Mechanical stimulation and evaluation.** While the tests are being conducted, the weld seams are tapped with a hammer of mass **0.5–1.5 kg**. Defective places are identified by the presence of **drops, trickles of water, and sweating (condensation film)**.

## Figures

The article contains **no figures**. The two figures visible in the 3-page extract (`Рис. 1`, `Рис. 2`) lie beyond the `УДК 519.17: 621.396` boundary marker and belong to the following, unrelated article; they are therefore not described here.

## Tables

The article contains **no tables**. All numerical data are given inline in the running text.

## Method comparison

*(Built from the authors' own stated facts; a dash means the article gives no value for that cell.)*

| Method | Physical principle | Defects detected | Sensitivity / detection limit | Thickness range | Stated limitations |
|---|---|---|---|---|---|
| Visual (external examination) | Direct observation of the cleaned, etched seam surface, with local lighting and a magnifier | Geometric deviations of the seam (height, width, fillet leg), external pores and cracks, undercuts, lack of fusion, overlaps; hairline cracks, burnt metal, faint undercuts under the magnifier; indirectly, arc breaks from uneven ripple folds | Magnifier 5–10×; measurement by vernier caliper, ruler and templates | — | Surface-oriented; requires cleaning from slag, scale and spatter, and removal of the 10 % nitric acid with alcohol to prevent corrosive attack |
| Radiographic transillumination (X-ray) | Penetration of X-rays through the metal thickness onto photographic film, photographic paper or a selenium plate behind the seam; darker spots at defects | Pores, slag inclusions, lack of fusion | Defect size 0.5–3 % of the metal thickness | Metal up to 60 mm | Misses cracks lying at an angle of not more than 5° to the central beam; misses lack of fusion of the sticking-together type with no gas or slag interlayer |
| Radiographic transillumination (gamma) | Same, with gamma rays | Pores, slag inclusions, lack of fusion | Defect size 2–5 % of the metal thickness | Metal up to 100 mm | Same blind spots as X-ray transillumination |
| Ultrasonic | Differing reflection of a directed beam of high-frequency sonic oscillations (0.8–2.5 MHz) from sound metal and from discontinuities | Discontinuities in weld seams of steels and non-ferrous metals | Limiting sensitivity 0.2–2.5 mm² (≤10 mm); 2–7 mm² (>10 to 50 mm); 3.5–15 mm² (>50 to 150 mm) | Metal up to 150 mm (banded as above) | Requires abundant oil couplant (autol 6, 8, 18; compressor oil) at the contact point to ensure acoustic contact |
| Kerosene test | Capillary penetration of kerosene through the seam, revealed on a chalk or kaolin coating on the opposite face | Through-permeability (density/leak-tightness) of weld seams | Defects from 0.1 mm and above | Metal up to 10 mm | Hold time ≥4 h at positive temperature, ≥8 h below 0 °C; shortened to 1.5–2 h only if the seams are heated to 50–60 °C, or by compressed-air blowing/vacuum |
| Magnetographic | Detection of leakage fields formed at defects during magnetization, recorded on elastic magnetic tape pressed to the seam | Surface and sub-surface macrocracks, lack of fusion, pores, slag inclusions | Defects at a depth of 2–7 % | Metal 4–12 mm | Rounded pores, wide lack of fusion (2.5–3 mm) and transverse cracks aligned with the magnetic flux are revealed less distinctly; results are in a number of cases verified by transillumination; rate 5–6 m/min |
| Fluorescent and dye-penetrant | Penetrant (fluorescing solution or bright-red liquid) drawn into the defect cavity, removed from the surface, then made visible by UV glow or by white developer paint | Surface defects, chiefly cracks | — | — | Surface-breaking defects only; applicable to various welded joints, including non-magnetic steels, non-ferrous metals and alloys |
| Chemical reactions | Colour reaction of an indicator on the outer seam to ammonia escaping through leaks with the pumped-in air | Local through-leaks (density) | — | Metal up to 16 mm | Requires thorough cleaning of the seam from contamination and slag before the test |
| Hydraulic (pressure) testing | Water filling, hose jet, or additional hydrostatic pressure applied to the vessel; leaks appear as water on the outer surface | Strength and density defects of vertical tanks, gasholders and other vessels; located by drops, trickles of water and sweating | — | Wall thickness not more than 10 mm | Hold ≥2 h at full height; jet pressure not below 1 atm (0.1 MPa) through a 15–30 mm nozzle; pressure magnitude set by technical specifications and Kotlonadzor rules; seams tapped with a 0.5–1.5 kg hammer |

## Key numerical values and conditions

**Visual inspection**
- Etching solution for surface preparation: **10 % nitric acid**, followed by alcohol removal.
- Magnifier: **5–10× magnification**.

**Radiographic transillumination**
- X-ray: metal **up to 60 mm** thick; defect size **0.5–3 % of the thickness**.
- Gamma: metal **up to 100 mm** thick; defect size **2–5 %**.
- Angular blind spot for cracks: **not more than 5°** to the direction of the central beam.
- Escalation on impermissible defects: transilluminate a **doubled** number of joints; on repeat findings, **all** seams of that welder.
- Reference-radiograph album thickness bands: **8–12, 14–20, 30–50, 60–100 mm**.

**Ultrasonic method**
- Frequency band: **0.8–2.5 MHz**.
- Piezoelectric plate materials: **quartz, barium titanate**, mounted in holder-probes.
- Couplant: **autol grades 6, 8, 18; compressor oil**.
- Limiting sensitivity: **0.2–2.5 mm²** (up to 10 mm); **2–7 mm²** (over 10 to 50 mm); **3.5–15 mm²** (over 50 to 150 mm).

**Kerosene test**
- Metal thickness: **up to 10 mm**; minimum detectable defect: **0.1 mm**.
- Developer: aqueous suspension of **chalk or kaolin**, dried; kerosene applied **2–3 times** on the opposite face.
- Hold time: **≥4 h** at positive temperature; **≥8 h** below 0 °C; **1.5–2 h** if seams are heated to **50–60 °C**.

**Magnetographic method**
- Detected defect depth: **2–7 %**; metal thickness **4–12 mm**.
- Poorly resolved wide lack of fusion: **2.5–3 mm**.
- Inspection rate: **5–6 m/min**.

**Chemical-reaction method**
- Metal thickness: **up to 16 mm**.
- Indicators: **4 % phenolphthalein** solution, or gauze soaked in **5 % silver nitrate** solution.
- Test gas: **air mixed with ammonia** from a liquefied-gas cylinder.
- Colour response: phenolphthalein → **bright red**; silver nitrate → **silvery-black**.

**Hydraulic testing**
- Vessel wall thickness: **not more than 10 mm**.
- Water held at **full vessel height** for **not less than 2 h**.
- Hose fire-nozzle outlet diameter: **15–30 mm**; jet pressure **not below 1 atm (0.1 MPa)**.
- Head (pressure) tube diameter for additional hydrostatic pressure: **not less than 30 mm**.
- Tapping hammer mass: **0.5–1.5 kg**.

**In-text citation groupings**
- Visual inspection fundamentals — **[1-4]**; measuring instruments — **[5-8]**; ultrasonic method — **[9-12]**; magnetographic method — **[13-15]**; fluorescent and dye-penetrant flaw detection — **[16-18]**.

## Conclusions (as stated by the authors)

The article has no separate conclusions section; the text ends with the description of hydraulic testing. The authors' own summarizing statements, given in the abstract and opening paragraph, are:

1. The article sets out the welded-joint quality-control methods existing today together with the essence of each: the visual method, radiographic transillumination, the ultrasonic method, the kerosene test, the magnetographic method, fluorescent and dye-penetrant flaw detection, the chemical-reaction method, and hydraulic testing.
2. Any inspection of welded joints begins with an external examination, by which not only external but also some internal defects can be revealed.
3. The individual methods are presented as complementary rather than interchangeable: the article states outright that the results of magnetic inspection are in a number of cases verified by transillumination, that transillumination itself is blind to near-parallel cracks and to gas-free and slag-free lack of fusion, and that albums of reference radiographs approved by Gosgortekhnadzor form an inalienable part of the technical specifications for product acceptance.

## Terminology notes

| Russian term | English term used in this summary |
|---|---|
| сварное соединение / сварной шов | welded joint / weld seam |
| неразрушающий контроль | non-destructive testing (NDT) |
| дефектоскопия | flaw detection |
| дефектоскоп | flaw detector |
| просвечивание | radiographic transillumination |
| гамма-просвечивание | gamma transillumination |
| непровар | lack of fusion / lack of penetration |
| пора | pore |
| шлаковое включение | slag inclusion |
| трещина | crack |
| подрез | undercut |
| наплыв | overlap |
| катет (шва) | fillet leg (of the weld) |
| пережег металла | burnt metal |
| несплошность | discontinuity |
| керосиновая проба | kerosene test |
| магнитографический метод | magnetographic method |
| поля рассеивания | leakage (stray) fields |
| люминесцентная дефектоскопия | fluorescent (luminescent) penetrant testing |
| цветная дефектоскопия | dye-penetrant (colour) testing |
| проявляющаяся краска | developing paint (developer) |
| метод химических реакций | chemical-reaction method |
| гидравлические испытания | hydraulic (pressure) testing |
| плотность (шва) | density (leak-tightness) of the seam |
| щуп / искатель | probe / search unit |
| держатель-щуп | holder-probe |
| титанат бария | barium titanate |
| автол | autol (industrial lubricating oil grade) |
| предельная чувствительность | limiting sensitivity |
| эталонный снимок | reference radiograph |
| брандспойт | fire nozzle |
| напорная трубка | head (pressure) tube |
| газгольдер | gasholder |
| отпотевание | sweating (surface condensation film) |
| Госгортехнадзор | Gosgortekhnadzor (Russian state technical supervision authority) |
| Котлонадзор | Kotlonadzor (boiler supervision authority) |
| технические условия | technical specifications |
