Repository: Rrisinglight/pogopin

# pogopin

Lab work on a contact-matrix (scanning contact potentiometry) cell for welded joints.

- **`pogoscan/`** — Raspberry Pi 5 tool that reads an AD7705/TM7705 ADC module over SPI, records one averaged point per
  click on a 21×21 grid through a small web page, and renders the heatmap. Design notes and the implementation plan are in
  `pogoscan/docs/`. See `pogoscan/README.md` for wiring, settings, API and the systemd service.
- **`SCP papers/`** — English summaries (`summaries/`, one per paper, with `00 - INDEX.md` as the entry point) of the source
  papers on scanning contact potentiometry and related NDT methods, and the verified electronics-selection report

File: SCP papers/summaries/09 - Method for Local Detection of Flaws and Device for Realizing It (WO 2017-180007 A1).md (part 1 of 2)
# Method for Local Detection of Flaws and Device for Realizing Such a Method (Variants)

> **Source:** `Способ локального обнаружения дефектов и устройство для реализации такого способа.pdf` · 27 pp. (scanned, no text layer) · PCT publication **WO 2017/180007 A1**, published 19 Oct 2017 · application PCT/RU2016/000213, filed 14 Apr 2016 · IPC G01N 27/61
> **Inventor / applicant:** V. I. Surin (Сурин Виталий Иванович), Moscow, RU · **Agent:** V. N. Kastalskiy
> **Original language:** RU
> **Original title:** «Способ локального обнаружения дефектов и устройство для реализации такого способа (варианты)»

## Bibliographic data

| INID | Field | Content |
|---|---|---|
| (12) | Document kind | International application published under the Patent Cooperation Treaty (PCT) — «Международная заявка, опубликованная в соответствии с Договором о патентной кооперации (PCT)» |
| (19) | Issuing office | World Intellectual Property Organization, International Bureau (Всемирная Организация Интеллектуальной Собственности, Международное бюро) |
| (43) | International publication date | 19 October 2017 (19.10.2017) |
| (10) | International publication number | **WO 2017/180007 A1** |
| (51) | International Patent Classification | **G01N 27/61** (2006.01) |
| (21) | International application number | **PCT/RU2016/000213** |
| (22) | International filing date | 14 April 2016 (14.04.2016) |
| (25) | Language of filing | Russian |
| (26) | Language of publication | Russian |
| (72) | Inventor; and | СУРИН, Виталий Иванович (SURIN, Vitaliy Ivanovich) |
| (71) | Applicant | SURIN, Vitaliy Ivanovich [RU/RU]; Kavkazskiy bulvar 37, apt. 107, 115516 Moscow (RU) |
| (74) | Agent | КАСТАЛЬСКИЙ, Виталий Николаевич (KASTALSKIY, Vitaliy Nikolaevich); OOO «Кастальский и партнёры. Патентно-правовая группа», ul. Bolshaya Polyanka 7/10, bldg. 1, office B-35, 119180 Moscow (RU) |
| (54) | Title (EN) | METHOD FOR LOCAL DETECTION OF FLAWS AND DEVICE FOR REALIZING SUCH A METHOD (VARIANTS) |
| (54) | Title (RU) | СПОСОБ ЛОКАЛЬНОГО ОБНАРУЖЕНИЯ ДЕФЕКТОВ И УСТРОЙСТВО ДЛЯ РЕАЛИЗАЦИИ ТАКОГО СПОСОБА (ВАРИАНТЫ) |

**(81) Designated States** (unless otherwise indicated, for every kind of national protection available): AE, AG, AL, AM, AO, AT, AU, AZ, BA, BB, BG, BH, BN, BR, BW, BY, BZ, CA, CH, CL, CN, CO, CR, CU, CZ, DE, DK, DM, DO, DZ, EC, EE, EG, ES, FI, GB, GD, GE, GH, GM, GT, HN, HR, HU, ID, IL, IN, IR, IS, JP, KE, KG, KN, KP, KR, KZ, LA, LC, LK, LR, LS, LU, LY, MA, MD, ME, MG, MK, MN, MW, MX, MY, MZ, NA, NG, NI, NO, NZ, OM, PA, PE, PG, PH, PL, PT, QA, RO, RS, RU, RW, SA, SC, SD, SE, SG, SK, SL, SM, ST, SV, SY, TH, TJ, TM, TN, TR, TT, TZ, UA, UG, US, UZ, VC, VN, ZA, ZM, ZW.

**(84) Designated States** (unless otherwise indicated, for every kind of regional protection available):
- **ARIPO**: BW, GH, GM, KE, LR, LS, MW, MZ, NA, RW, SD, SL, ST, SZ, TZ, UG, ZM, ZW
- **Eurasian**: AM, AZ, BY, KG, KZ, RU, TJ, TM
- **European patent**: AL, AT, BE, BG, CH, CY, CZ, DE, DK, EE, ES, FI, FR, GB, GR, HR, HU, IE, IS, IT, LT, LU, LV, MC, MK, MT, NL, NO, PL, PT, RO, RS, SE, SI, SK, SM, TR
- **OAPI**: BF, BJ, CF, CG, CI, CM, GA, GN, GQ, GW, KM, ML, MR, NE, SN, TD, TG

**Published:** with international search report (Article 21(3)) — «с отчётом о международном поиске (статья 21.3)».

### International search report (PDF pp. 26–27)

| Field | Content |
|---|---|
| Classification of subject matter | G01N 27/61 (2006.01) |
| Minimum documentation searched | G01N 27/00–27/04, 27/20, 27/60, 27/61, 33/00, 33/20, 29/00, 29/04; G01R 33/00, 33/12, 33/14; A63C 5/00 |
| Databases consulted | PatSearch (RUPTO internal), USPTO, PAJ, Esp@cenet, DWPI, EAPATIS, PATENTSCOPE, Information Retrieval System of FIPS |
| Date of actual completion of search | 26 December 2016 (26.12.2016) |
| Date of mailing of the report | 12 January 2017 (12.01.2017) |
| ISA | ISA/RU — Federal Institute of Industrial Property, Berezhkovskaya nab. 30-1, Moscow G-59, GSP-3, 125993 Russia; fax (8-495) 531-63-18, (8-499) 243-33-37 |
| Authorized officer | Iritskiy E. V. (Ирицкий Е.В.), tel. (499) 240-25-91 |
| Form | PCT/ISA/210 (second sheet) |

Documents considered relevant:

| Category | Citation | Relevant to claim No. |
|---|---|---|
| X | WO 2004/070355 A2 (QCEPT TECHNOLOGIES INC.) 19.08.2004 — abstract, claims 35–38, 40–42, [0041], [0042], [0069], [0078]–[0080], [0091], [0092], [0094], figs. 2-3, 8A, 8B | 1–2 |
| Y | (same document) | 3–15 |
| Y | RU 2435161 C2 (ERBIUR OPERASON / ЭРБЮР ОПЕРАСЬОН (CAQ)) 27.11.2011 — claims 1, 6, p. 9 lines 30–39, p. 10 lines 31–35 | 3–15 |
| Y | RU 2396999 C1 (GORSHKOV VLADISLAV VASILEVICH) 20.08.2010 — abstract | 8–15 |
| Y | US 2005/0212514 A1 (TOHOKU TECHNO ARCH CO., LTD) 29.09.2005 — [0009], [0023], fig. 1 | 5 |
| Y | Evstiukhov N. A. et al. *Informatsionnoe obespechenie i rezultaty ustalostnykh ispytanii splavov na osnove aliuminiya* (Information support and results of fatigue tests of aluminium-based alloys). National Research Nuclear University "MEPhI". Moscow, 29.10.2013 | 9 |

## Abstract (as published)

**English text as printed on the front page (57):**
"The claimed invention relates to the field of flaw detection. The essence of the claimed invention consists in use being made of a method which has hitherto not been used in practice and has been developed by the inventors — a method for measuring scanning contact potentiometric measurements. Furthermore, the potential difference between two points of an object of diagnosis is measured and a complex analysis of the value of said difference is carried out. The presence or absence of local flaws is identified on the basis of the results of such an analysis. The invention also relates to variants of the devices for realizing such a method, and also to a complex system for realizing such a method. The technical result consists in a significant expansion of the field of use with a simultaneous increase in accuracy."

**Russian abstract (57) «Реферат», translated:**
"The claimed invention relates to the field of flaw detection. The essence of the claimed invention is that a method not previously applied in practice and developed by the authors is used — the method of scanning contact potentiometry. In doing so, the potential difference between two points of the object of diagnosis is measured and a complex analysis of the value of this difference is carried out. From the results of such an analysis the presence or absence of local flaws is revealed. The objects of the invention are also variants of devices for realizing such a method, and also a complex system for realizing such a method. The technical result consists in a significant expansion of the field of application with a simultaneous increase in accuracy."

## 1. Technical field

The invention relates to the field of **non-destructive testing (NDT) and diagnostics** and may be used for detecting **local flaws**, in particular in:

- **nuclear reactor components** (элементы атомных реакторов),
- **pressure vessels** (баки под давлением),
- **pipes carrying explosive substances** (трубы со взрывоопасными веществами),
- and other areas.

The description states that in modern society technical diagnostics and non-destructive testing are called upon to ensure one of the primary vital conditions — the condition of safety of life activity. Methods and means of technical diagnostics are an inseparable part of the stages of development, manufacture and operation of technical objects. Errors at the development stage and malfunctions during operation, connected with undetected flaws of technical systems, devices and equipment, or with poor-quality materials used for manufacturing critical articles, always lead to serious consequences. In industrially developed countries, **losses from fatigue failure and corrosion of industrial objects alone amount to hundreds of billions of dollars per year**; according to expert estimates, this indicator has a still higher value in Russia.

## 2. Background art / prior art and its shortcomings

### 2.1 Ultrasonic flaw detection — 31.57 % of the market [1]

The most widespread method of local flaw detection today is the ultrasonic method, occupying **31.57 % of the market share** [1]. The description lists the following substantial shortcomings:

1. **Cannot give the real size of the flaw.** As a rule, ultrasonic flaw detection cannot answer the question of the real dimensions of a flaw — only of its **reflectivity in the direction of the receiver**. These quantities correlate, but not for all types of flaws.
2. **Some flaws are practically impossible to reveal** by the ultrasonic method by virtue of their character, shape or location in the object under inspection.
3. **Coarse-grained metals.** It is practically impossible to carry out reliable ultrasonic testing of metals with a coarse-grained structure, such as **cast iron** or an **austenitic weld seam (of thickness over 60 mm)**, because of the large scattering and strong attenuation of ultrasound.
4. **Small or complex-shaped parts** are difficult to inspect.
5. **Welded joints of dissimilar steels** (for example austenitic steels joined to pearlitic steels) are difficult to inspect ultrasonically, in view of the extreme inhomogeneity of the weld-seam metal and the base metal.
6. **Bulk and power dependence.** Equipment for ultrasonic flaw detection, although relatively mobile, nevertheless has large dimensions and a substantial dependence on sources of electrical energy.
7. **No semi-autonomous permanent-monitoring sensors.** In view of a certain complexity and the features of operation, it does not appear possible to create, on the basis of ultrasonic flaw detectors, semi-autonomous sensors or alarm systems for constant monitoring of operating systems.
8. **Radiation environments.** The use of ultrasonic systems is difficult under conditions of elevated radiation, for example in the active zone (core) of nuclear reactors or in other hazardous zones.
9. **Vibration.** The use of ultrasonic systems on objects during their operation is difficult, especially on pipe mains or load-bearing structures, because of the vibration present.

### 2.2 X-ray flaw detection — about 30 % of the market [1]

Another possible approach may be the use of X-ray flaw detection, which occupies of the order of **30 % of the market** [1]. However, despite its high accuracy, this method is extremely complex in application and its field of application is substantially limited.

### 2.3 Optical method — 21 % of the market [1]

A widespread method of flaw detection is also the optical method — **21 % of the market** [1] — but for obvious reasons this method has a very narrow field of application.

### 2.4 Electrical flaw detection — about 17.64 % of the market [2]

A different approach is the use of methods of **electrical flaw detection**, to which the method underlying the present invention also belongs. This method is less popular than the two described above and occupies of the order of **17.64 % of the market** [2].

Methods of electromagnetic flaw detection may conditionally be divided into **passive** and **active**:

- **Passive methods** are based on measuring such parameters as **capacitance** or **electrical resistance**. Such methods possess low accuracy; substantial difficulties arise in developing amplifiers for such systems, and also in working with inhomogeneous materials, in particular weld seams.
- **Active methods** are based on **applying a voltage or passing an electric current** through the object under investigation, with simultaneous measurement of various quantities. By a number of constructional features these are the **closest analogues** to the claimed solution. Examples cited: **US 8466687 B2, US 5486767 A, JP H1090211 A** and others. These methods possess high accuracy and a wide field of application, and in many branches of industry successfully replace ultrasonic, X-ray-structural and optical methods.

**Shortcoming of the active methods:** because of the necessity of passing an electric current or applying an electrical voltage, their application becomes impossible, for example, when investigating pressure vessels containing explosive substances, pipe weld seams in oil-and-gas mains in service, or the active zone of nuclear reactors — in general in any field where passing a current or applying a voltage is extremely dangerous and is not permitted.

### 2.5 Object of the invention

The object of the present invention is the development of a **fundamentally new method of passive electromagnetic flaw detection, based on measuring the contact potential difference, which does not require passing an electric current or applying a voltage**. Accordingly the object may also be reformulated as **an expansion of the arsenal of technical means and an expansion of the field of application of such means**.

A further object is the **creation of various devices for detecting local flaws** using this method.

## 3. Disclosure of the invention

Because the task of creating a method and devices for its realization is being solved **for the first time**, the main technical result consists in realizing the purpose of the present invention — **the detection of local flaws**.

Additionally, realization of the claimed devices using the present method provides:

- a **substantial expansion of the field of their possible application** — the possibility of use in the active zone of reactors, in pressure vessels, in pipe joints of oil-and-gas mains, under conditions of high pressure or, conversely, in a strongly rarefied medium, in premises with an elevated radiation background — under conditions of limited access;
- in comparison with ultrasonic methods, an **increase in accuracy** for some cases of application, and also **independence from sources of wired electrical power supply** for all fields of application;
- the possibility of creating **semi-autonomous and autonomous flaw-detection systems**.

The object is achieved as follows (statement of invention, pp. 3–5 of the description; the claims themselves are reproduced verbatim in the Claims section below):

**Method.** A method of evaluating the potential difference between points of the object of diagnosis, for revealing flaws, including:
- decomposition of the signal by means of mathematical integral transforms;
- separation of instrument noise and of noise caused by external sources;
- comparison of the AFC (amplitude-frequency characteristic) of the **registered** signal with the AFC of a signal obtained for a similar material without flaws;
- determination, on the basis of such comparison, of the presence or absence of local flaws and also of their characteristics.

*(Note: in this statement-of-invention passage the third step reads «сравнение АЧХ регистрируемого сигнала» — "the AFC of the registered signal"; in claim 1 as printed the same step reads «сравнение АЧХ обработанного сигнала» — "the AFC of the processed signal".)*

**Method, further characterized** in that **time windows** are used for the spectral analysis of signals.

**Device for flaw detection (first variant — fixed/semi-autonomous)**, including:
- a housing made with the possibility of being fixed on the object of diagnosis, comprising: at least two transducers, a signal amplifier, an ADC, a transmitter, a power source;
- a processing device containing a receiver;
wherein the processing device is made with the possibility of realizing the method mentioned above, and with the possibility of signalling the exceeding of a control-permissible value of the signal indicating the presence of a local flaw.

Further features of this device: the transmitter transmits the signal to the receiver using one of the formats **GSM, LTE, Wi-Fi, Bluetooth, ZigBee**; the sensitive element of the transducer has the form of a **sharp-pointed needle**; the housing is made **hermetic, impact-resistant and/or heat-resistant**; the processing device contains a **microprocessor**.

**Device for flaw detection (second variant — scanning/portable)**, including:
- a housing with a device for transportation and with control elements, comprising: at least two transducers **of roller type**, a signal amplifier, a transceiver;
- a power source;
- a processing device;
wherein the processing device is made with the possibility of realizing the method mentioned above; the processing device is made with the possibility of signalling the presence of a local flaw in the object of diagnosis when a control-permissible value is exceeded; the processing device and the power source are connected with the transceiver.

Further features of this second device: it has **three** signal transducers; the processing device and the power source are connected with the transceiver **by means of wires**; the processing device contains a **microprocessor**.

**System for operating and servicing flaw-detection devices**, including:
- a set of the devices described above;
- a data storage service;
- end-user devices;
- a monitoring and servicing centre;
wherein the set of devices is connected with the data storage service so that they can transmit to it signal-processing data and data on the detection of local flaws, and also receive from it updates and/or other information; the data storage service allows end-user devices to receive data on flaws from the devices corresponding to those users; the monitoring and servicing centre has access to the data of the data storage service, is capable of analysing the data collected by that service, and is capable of transmitting to the data storage service updates for the devices and/or the AFC of a signal obtained for a **witness sample** (образец-свидетель) or for a similar material without flaws.

Further features of the system: the data storage service is a **cloud data storage service**; **systems with elements of machine learning** are used for data analysis by the monitoring and servicing centre; the end-user devices may be **mobile devices or computers**.

### Terms and definitions given in the description

- **Electrophysical transducers, contacts, contact-transducers** are equivalent terms throughout the description.
- **Contact potential difference (CPD)** in the present description is the potential difference between two points of the object of diagnosis, which arises as a result of **loading of the object** and in view of **quantum-mechanical effects**.
- **Object under inspection** in the present description is a metallic object for which it is necessary to determine the presence or absence of local flaws, their type and size. Such an object may be a **pressure vessel**, a **weld seam**, a **leg (stanchion) of an offshore oil platform at great depth**, etc.

## 4. Brief description of the drawings

As printed in the description (p. 5), the drawings are listed as follows:

- **Fig. 1** — structural diagram of a variant of embodiment of a **scanning flaw detector**.
- **Fig. 2** — structural diagram of a variant of embodiment of a **semi-automatic flaw detector (alarm)**.
- **Fig. 3** — structural diagram of a variant of realization of a **system of flaw detection and monitoring**.
- **Fig. 4** — illustration to the description of signal processing.
- **Fig. 5** — illustration to the description of signal processing.
- **Fig. 6** — illustration to the description of signal processing.
- **Fig. 7** — illustration to the description of signal processing.
- **Fig. 8** — illustration to the description of signal processing.

The body of the description (pp. 7 and 12) additionally identifies the content of each figure and refers to a "figure 9" and a "figure 10":

- **Fig. 4** — the detected signal (20) obtained under uniaxial tension of aluminium of technical purity, processed by a wavelet filter (the graph is shifted upwards along the ordinate axis by **1.7 units**); the noise component of the signal (21) and the useful signal (22) are shifted downwards along the ordinate axis by **one unit**; in the lower part of the figure the loading diagram of the specimen (23) is given.
- **Fig. 5** — the first ten coefficients of the wavelet transform of the diagnostic signal shown in the lower part of the figure. (p. 11 additionally calls it "an example of a wavelet spectrogram for a diagnostic signal obtained under uniaxial tension of **copper** [13]").
- **Fig. 6** — the amplitude-frequency characteristic of the diagnostic signal in **low-cycle fatigue tests of metal plates of D16T**; number of cycles **1.5·10³ (a)** and **3·10³ (б)**; signal amplitude in **microvolts**, frequency in **hertz**.
- **Fig. 7** — the AFC of the signal for the diagnosed object in fatigue tests in the **serviceable**, **partially serviceable** and **unserviceable** states.
- **Fig. 8** — per the list of drawings: "exclusively for the purpose of confirming the possibility of realization of the present invention, a variant of a listing of the processing program created in the **MathCAD** environment, given only for the purpose of understanding the possibility of carrying out the invention". Per p. 12 of the description: "figure 8 presents the amplitude-frequency characteristics of the diagnostic signal for **conductor copper** tested in tension at stresses close to the yield limit", results computed from formula (2) for **n = k = 100**, upper graph = DFT of the uncleaned signal, lower graph = the wavelet-filtered function.
- **Figure 9** (p. 12, sheet 7/7) — the result of applying the continuous wavelet transform in tests of conductor copper; the whole test time interval was broken into sections of **one hour**; harmonic analysis per procedure [4]; the number of harmonics is displayed on the virtual-instrument screen as a **step function (26)**; for the section marked by the cursor, **N = 794**.
- **Figure 10** (p. 12) — the result of processing the spectrum of the diagnostic signal by **time windows**: greatest spectral distortion with the **Hann window** (upper graph, spectra for the uncleaned signal); the **Hamming window** result (middle graph, for **n = k = 500**) resembles the DFT of the uncleaned signal; the **Gauss window** provides the possibility of transition to a frequency-time representation, since that function contains a cofactor depending on time. No sheet bearing a "Fig. 10" is present among the seven drawing sheets of this publication.

## 5. Detailed description / embodiments

### 5.1 Embodiment of Fig. 1 — scanning flaw detector

Fig. 1 shows a preferred variant of realization of an instrument for scanning surfaces for the presence of local flaws.

The **object under inspection (1)** is in contact with **preferably three electrophysical transducers (2)**. All transducers (2) are connected through a **multiplexer (3)** to a **hardware signal amplifier (4)**. The amplifier (4) is combined with an **analog-to-digital converter (ADC) (5)**. The ADC (5) is connected to the **digital information processing unit (6)**, which has **feedback to the multiplexer (3)** for the purpose of **switching channels**, and is also connected to the **digital information presentation unit (7)**. Preferably, the digital information presentation unit (7) is a **screen**.

The digital information processing unit (6) is also connected to a transceiving module including the **unit (8) for exchanging information with external devices**, and also — preferably but not limited to — a **microUSB connector (or USB, or any other widespread connector, depending on the goals and tasks) — A**, and a **wireless module — Б**. The wireless module Б preferably operates at **Wi-Fi** frequencies, but may be implemented otherwise; for example, unit Б may be a **Bluetooth** module, a **ZigBee** module, or another widespread module such as **GSM** or **LTE**.

By means of one of the described modules (A or Б), and using the unit (8) for exchanging information with external devices, communication is effected between the digital information processing unit (6) and the **external processing module (9)** — such as, for example, a **personal computer (PC)**. The external processing module (9) preferably also has means for inputting/outputting information, for example a screen and a keyboard with a mouse, or a touch screen, or various combinations of these. Preferably, module (9) also has its own means of communication and means providing an outlet to the Internet or satellite communication.

### 5.2 Embodiment of Fig. 2 — semi-automatic flaw detector (alarm)

Fig. 2 shows a preferred variant of realization of a **semi-automatic device** for flaw detection. As in the scanning variant (Fig. 1), the semi-automatic variant has several **electrophysical transducers (2)** connected to the **object under inspection (1)**. The electrophysical transducers (2) are connected through a **multiplexer (3)** to the **hardware signal amplifier (4)**, as in the scanning variant.

It is noted that the **number of electrophysical transducers (2) in the semi-automatic variant will be substantially larger** than in the scanning variant. This is because in the semi-automatic variant the contacts (2) are **static** and must **cover the whole surface required for inspection**.

The hardware amplifier (4) is connected to the **ADC (5)**, which in turn is connected to the **transmitting unit (10)**; the transmitting unit (10) interacts with the **digital-information receiving unit (11)**. All the above-described units are connected by means of a **bus (шина данных, data bus)** to the **control module (12)**, which is preferably a **microprocessor**. All communication with the control and monitoring centre is effected through the **transmitting-receiving pair (10–11)**.

The **control and monitoring centre** includes, as required, at least: the **digital information processing unit (6)**, the **information presentation unit (7)**, and the **module (13) for exchanging data with the external environment**, which is preferably a module for communication with the Internet. The information presentation unit (7) is preferably a **screen or a touch screen**.

### 5.3 Embodiment of Fig. 3 — complete flaw-detection complex / system

Fig. 3 presents a schematic image of a preferred variant of realization of a **flaw-detection complex**. The complex contains a plurality of the above-described **flaw-detection devices (15)** connected to an **information exchange service (14)**, for example a **cloud data service**.

Access to the data of the service (14) is available to the **developer of the devices (16)**, who carries out monitoring of operation, accompaniment, support and collection of statistics on the operation of the whole flaw-detection complex.

**Selective access** to the data of the service (14) is also available directly to the **operators of the devices**, by means of their own **remote monitoring devices**, such as **mobile devices (17)**, **personal computers (18)** and **other devices (19)**.

For practical application of the method (see Fig. 3) it is planned to use a **cloud data-collection service (14)**. The developer (16) then obtains the possibility of analysing the operation of all the flaw-detection complexes in use. To reveal the signals corresponding to local flaws, and to increase the effectiveness of the operation of the flaw-detection complexes, it is envisaged to use **analysing software or hardware complexes, including those with elements of machine learning**. Such processing of the data of the service (14) will allow the quality of operation to be constantly improved and new possibilities of application to be opened up. A sufficient volume of statistics collected in the course of operation of the services (14), processed by software-hardware means, will allow the field of application to be extended to, for example, **the analysis of new materials**.

Thus the preferred variant of the whole flaw-detection system is the variant with a **cloud data storage service (14)** uniting all the flaw-detection devices (15), both **semi-automatic** and **scanning**. Clients have **limited access** to this centre (14) (in accordance with the flaw-detection devices they possess) from their devices (17, 18, 19). The **developer (16) has full access** to the cloud service, and can therefore analyse the operation of each device and, on the basis of this analysis, prepare corresponding **updates** and/or upload **additional reference (etalon) data** to the service (14) for the devices (15).

The processing devices described in the application, realizing signal amplification, are preferably made in the form of **personal computers**, but other realizations will be obvious to a specialist: the processing devices may be realized on the basis of **integrated circuits, FPGAs (ПЛИС)** or by any other accessible method.

### 5.4 Physics of the bimetallic contact used as the sensitive element

The **electrical properties of the bimetallic contact** of the transducer with the surface depend on:

- the quality of machining and cleanliness of the surfaces,
- the **electron density in the near-surface layer**,
- the features of the **electronic structure of the metals**,
- and a number of other factors,

which allows the electrical contact to be used as a **sensitive element**. The sensitive element serves to obtain **primary information about the state of the object**; an important function of the sensitive element is the **conversion of an external action into electrical signals**.

The interaction of the electrophysical transducer with the surface is described by **statistical laws**. Depending on the roughness of the surfaces and the magnitude of the applied load, the size of the spots of real contact is **from 0.1 to 10–40 µm**. On these spots, pressures arise reaching **10–20 % of the theoretical strength of the material** [3]. With increasing load, the growth of the area of real contact occurs mainly through an **increase in the number of spots**, with insignificant growth of their sizes. When using the contact potentiometry method, another important question is the **spectral analysis of diagnostic signals** [4–7].

The **area of real bimetallic contact** is from **10⁻⁴ to 10⁻¹ of the nominal contact area** and even at large loads **does not exceed 40 %**. For a pair of metals with different hardness, the area of actual contact is determined by the **properties of the softer metal** and by the **geometry of the surface of the harder one** [8, 9].

In the case of contact of a metallic transducer with a surface bearing **oxide films, organic and other contaminants**, a so-called **ohmic contact** is formed [10]. In this case no potential barrier is formed at the **"metal–dielectric" interface** if the **work function** of the electron of the metal is **less than the electron affinity energy of the semiconductor**. The presence and height of the barrier also depend on the **density and energy distribution of the surface electron-hole states of the semiconductor**, formed because of the presence of foreign atoms on the surface. There is another point of view, which is that when an ohmic contact is formed, **injection of electrons from the metal into the dielectric** takes place.

When this method is used, the possibility appears of **investigating local surface phenomena and changes in the morphology of the surface layer**.

### 5.5 Preferred embodiment of the method — stage 1: surface preparation and contact application

At the initial stage it is necessary to carry out **preparation of the surface** — cleaning the surface under investigation of **paint, rust, deposit** — of any coating that may become an obstacle to contact with the object of diagnosis. However, a variant is also possible in which the **contacts (2) of the meter are needles**; then cleaning of the surface is not required — it is only necessary to apply a certain **pressure on the needles** so that they push through the layer of paint or rust and deposit.

After this, the **contacts (2) of the measuring device are applied to the surface — at least two, and in the preferred variant three**. In the case of **semi-automatic monitoring** the contacts (2) may be considerably more numerous, depending on the required area of inspection; a variant is possible in which the contacts (2) entirely **cover a certain surface or an important assembly** of the object of diagnosis.

In another variant of realization it is possible to **install the measuring contact-transducers on the object of diagnosis in advance** (semi-automatic monitoring), provided with a system for transmitting information, and to fix them there. After that, further intervention of an operator is not required — the contacts take off the data and transmit them to the processing centre. Transmission of such data may be effected either by **wired** or by **wireless** means. A variant is also possible in which the data are recorded in a **ROM (permanent storage device, ПЗУ)** and periodically taken off by an operator. The ROM may in this case be made in the format of a **"black box"**, that is, **impact-resistant and/or heat-resistant**.

### 5.6 Stage 2: measurement and scanning

At the second stage — the **measurement stage** — the signal of the **potential difference between the contacts (2)** is taken off **stage by stage**, together with **movement of the contacts (2) — scanning**. For effecting movement of the contacts (scanning), the **optimal shape of the contacts (2) is in the form of metallic rollers**.

In the other variant of realization (**semi-automatic monitoring**) scanning and movement may not be carried out at all; in this case only a **previously specified section of the object** is monitored, for example a **weld seam** or a **load-bearing assembly/part**.

After the value of the potential difference between the contacts (2) has been taken off in the form of an **analog signal**, this signal is subjected to **hardware amplification by means of the amplifier (4)**, arrives at the **ADC (5)** and is transmitted to the **processing module (9)** already in **digital form**. Transmission of the signal may be effected by either **wired or wireless** method, using the available means of reception/transmission **(8, A, Б)**.

A variant of realization is possible in which the **intermediate digital signal is processed by the digital information processing unit (6)** and displayed by means of the means (7). For example, this may be a **roughly processed signal** giving a preliminary idea of the presence or absence of flaws; however, variants are possible in which unit (6) carries out **more detailed processing of the data**.

The possibility is also provided of adding **systems for inputting information or control systems** to the flaw-detection devices in both described variants. Such systems may be realized either as **button panels** or as a **keyboard with a mouse**. In another variant, the means (7) may be a **touch screen**.

### 5.7 Signal processing and signal extraction

Owing to the **small energy of the mechanical waves formed**, the useful signal has a **small amplitude and is screened by the noise component**. To reduce the influence of the noise component, specially developed methods of signal processing are applied at the processing centre (Fig. 4). In that figure, the influence of the stages of successive loading of the specimen on the character of the change of the signal is visible: **each successive increase of the load leads to an increase of the signal in modulus, while removal of the load at the end of the experiment has the opposite effect**.

#### 5.7.1 Discrete Fourier transform (DFT)

The **discrete Fourier transform (ДПФ, DFT)** allows the transition from a discrete signal to a discrete spectrum and back, and possesses **good frequency localization**.

If the electrical signal at the output of the transducer is a function of time $\Delta\varphi(t)$ of finite duration ($0 \le t \le T_\text{к}$), and measurements during the time $T_\text{к}$ are made at equal time intervals

$$t = T_\text{к}/n,$$

then the discrete $N$-point Fourier transform for the function $\Delta\varphi(t)$ has the form:

$$\Phi(k)=\frac{1}{N}\sum_{n=0}^{N-1}\Delta\varphi(n)\,e^{-i2\pi nk/N}. \qquad (1)$$

- $\Phi(k)$ — the frequency output of the DFT at the $k$-th point of the spectrum (dimensionless spectral amplitude, in the practical plots expressed in µV or mV);
- $k$ — spectral point index, $0 \le k \le N-1$ (dimensionless);
- $N$ — the number of samples used in computing the DFT (dimensionless);
- $\Delta\varphi(n)$ — the already discretized time function, i.e. the $n$-th sample (value) in the time domain, with $n$, like $k$, varying from zero to $N-1$; the potential difference, in µV;
- $T_\text{к}$ — the total duration of the measurement (h or s);
- $t$ — the sampling interval (h or s);
- $i$ — the imaginary unit.

The relationship between a discrete signal and its discrete transform has the form:

$$\Phi_n=\frac{1}{N}\sum_{n=0}^{N-1}\Delta\varphi_n\,e^{-i2\pi nk/N}, \qquad (2)$$

where the function $\Delta\varphi_n$ is presented in the form of a **vector**.

- $\Phi_n$ — the discrete transform of the signal, presented in vector form;
- $\Delta\varphi_n$ — the vector of samples of the potential difference, µV;
- $N$, $n$, $k$ — as in formula (1).

#### 5.7.2 Continuous wavelet transform (CWT)

The **continuous wavelet transform (НВП, CWT)** is an integral transform in which, under the integral sign, there stands the **scalar product of the diagnostic-signal function $\Delta\varphi(t)$ and the basis functions $\psi_{a,b}(x)$** of the form:

$$\psi_{a,b}(x)=a^{-\tfrac{1}{2}}\,\psi\!\left(\frac{x-b}{a}\right), \qquad (3)$$

- $\psi_{a,b}(x)$ — the scaled and shifted basis function (wavelet), real-valued, defined on a certain interval;
- $\psi(x)$ — the unperturbed (mother) function;
- $b$ — the parameter intended for **shifting the function along the time axis** (same units as time);
- $a$ — the parameter for **shifting the function along the frequency axis** (scale parameter, dimensionless); **large values of $a$ correspond to low frequencies, small values to high frequencies**;
- $x$ — the argument (time variable).

The continuous wavelet transform is then represented in the form:

$$W(a,b)=a^{-\tfrac{1}{2}}\int_{-\infty}^{\infty}\psi\!\left(\frac{x-b}{a}\right)\Delta\varphi(x)\,dx. \qquad (4)$$

- $W(a,b)$ — the wavelet coefficient at scale $a$ and shift $b$;
- $\Delta\varphi(x)$ — the diagnostic signal (potential difference), µV;
- other symbols as in (3).

The **mathematical operation of multiplication by a window is contained in the basis function itself**, which allows the window to be narrowed or widened.

#### 5.7.3 Properties of the wavelet decomposition exploited for diagnosis

A detailed calculational procedure for signal processing can be found in works [10, 11]. The **higher the level of decomposition, the higher the frequency of the harmonics**. Wavelet coefficients serve, in the discrete transform, for **scaling and localization in time** of the wavelet functions participating in the decomposition.

By means of a **wavelet filter** it is possible to reveal **local features of signals with their reference to time or to spatial coordinates**. The more sharply the "feature" of the signal is expressed, the more strongly it stands out on the spectrogram and the higher the levels of the wavelet coefficients. Wavelet spectrograms distinctly single out such details as **small discontinuities of the signal, a change of sign of the first and second derivatives, a change of the frequency of harmonics in time**, etc.

In mechanical tests, **wavelet filters effectively single out from the spectrum the harmonics associated with the relaxation of elastic stresses**. In this case **local components appear in the detected signal**. In the spectrum, a **successive appearance of "doubled" pulses having opposite signs with high values of amplitude** is often observed.
